Repository: ToshihiroIguchi/MixingCompass

# MixingCompass

Hansen Solubility Parameters (HSP) analysis web application for solvent screening and material compatibility analysis.

## Overview

MixingCompass is a comprehensive web application designed for Hansen Solubility Parameters calculation and visualization. It provides an intuitive interface for researchers and engineers to analyze solvent-material interactions and optimize formulations.

### Key Features

- **Interactive HSP Calculation**: Calculate Hansen Solubility Parameters using experimental solubility data
- **SMILES Prediction**: Predict HSP and boiling point from molecular SMILES using machine learning
- **3D Visualization**: Interactive 3D Hansen sphere visualization using Plotly
- **Comprehensive Databases**: 1,663 solvents and 306 polymers with HSP values
- **Solvent Mixing**: Calculate HSP for solvent mixtures with volume fraction weighting
- **Experimental Management**: Create, manage, and track multiple experiments
- **Real-time Analysis**: Live calculation and visualization updates
- **Export Capabilities**: Export results and visualizations

### Python Version
- **Supported**: Python 3.9 - 3.13
- **Recommended**: Python 3.10 - 3.12
- **Current Development**: Python 3.13.7

### Operating System
- Windows 10/11
- macOS 10.14+
- Linux (Ubuntu 18.04+, CentOS 7+)

# Core Web Framework
pip install "fastapi>=0.100.0,<1.0.0"
pip install "uvicorn[standard]>=0.24.0,<1.0.0"
pip install "jinja2>=3.1.0,<4.0.0"

# Data Processing (precompiled binaries)
pip install "numpy>=1.24.0,<3.0.0"
pip install "pandas>=2.0.0,<3.0.0"
pip install "scipy>=1.10.0,<2.0.0"

# Visualization
pip install "plotly>=5.0.0,<6.0.0"
pip install "matplotlib>=3.5.0,<4.0.0"

# HSP Calculation
pip install "HSPiPy>=1.1.0,<2.0.0"

# Machine Learning
pip install "scikit-learn>=1.3.0,<2.0.0"
pip install "joblib>=1.3.0,<2.0.0"

# Cheminformatics (for SMILES prediction)
pip install "rdkit>=2023.3.0"

# Data Validation
pip install "pydantic>=2.5.0,<3.0.0"
pip install "pydantic-settings>=2.0.0,<3.0.0"

# Utilities
pip install "python-dotenv>=1.0.0,<2.0.0"
pip install "psutil>=5.9.0,<6.0.0"
pip install "requests>=2.28.0,<3.0.0"
```

# Create conda environment
conda create -n mixingcompass python=3.11
conda activate mixingcompass

## Quick Start

1. **Start the Server**
   ```bash
   python start.py
   ```
   The server will automatically find an available port (default: 8200)

2. **Open Web Browser**
   Navigate to: `http://localhost:8200`

3. **Create Your First Experiment**
   - Enter sample name and description
   - Add solvents and their solubility results
   - Click "Calculate HSP" to get Hansen parameters
   - View 3D visualization

### Creating an Experiment

1. Fill in experiment details:
   - Sample name (required)
   - Description
   - Experimenter name
   - Notes and tags

2. Add solvent tests:
   - Search and select solvents from the database
   - Set solubility status (Soluble/Insoluble/Partial)
   - Add test notes

3. Calculate HSP values:
   - Click "Calculate HSP Values"
   - View results: δD, δP, δH, and R0 values
   - Explore 3D Hansen sphere visualization

### Understanding Results

### Database Regeneration

MixingCompass consolidates solvent and polymer data from multiple sources into unified databases. If you need to regenerate these databases (e.g., after adding new source files), use the consolidation scripts:

#### Regenerate Solvent Database

```bash
python scripts/consolidate_solvent_csv.py
```

This script:
- Reads all CSV files from `data/original/solvents/`
- Consolidates data with intelligent duplicate handling (priority-based merging)
- Determines CHO (C, H, O only) status using SMILES or molecular formulas
- Outputs to `data/solvents.csv`
- **Result**: ~1,663 solvents (as of latest consolidation)

#### Regenerate Polymer Database

```bash
python scripts/consolidate_polymer_csv.py
```

This script:
- Reads all CSV files from `data/original/polymers/`
- Consolidates data with duplicate handling
- Outputs to `data/polymers.csv`
- **Result**: ~306 polymers (as of latest consolidation)

#### Database Features

- **Duplicate Resolution**: When multiple sources contain the same solvent/polymer, the script selects the entry with highest data completeness
- **Source Tracking**: Each entry preserves source file and URL information
- **Data Cleaning**: Automatic handling of missing values, inconsistent formats, and special characters
- **URL Mapping**: Links to original data sources via `list.csv` files

#### Adding New Data Sources

1. Place new CSV files in `data/original/solvents/` or `data/original/polymers/`
2. (Optional) Add source URL to `data/original/solvents/list.csv` or `data/original/polymers/list.csv`:
   ```csv
   file,URL
   new_source.csv,https://example.com/data
   ```
3. Run the appropriate consolidation script
4. Restart the application to load the updated database

File: data/original/polymers/PVB.csv
Sample,dD,dP,dH,R0
Polyvinyl acetal(S-LEC BH-3),17.0863067293099,10.2061606640471,15.6490038017495,8.89610191389331
Polyvinyl acetal(S-LEC BL-1),16.6474105567304,10.9296905166861,14.8229560897627,10.9620117491669
Polyvinyl acetal(S-LEC BL-2H),16.3681623126004,10.1208049476328,13.4665822814312,9.71135307028929
Polyvinyl acetal(S-LEC BL-5Z),16.6731729527561,7.31939850967998,8.88306818974849,10.7632597058845
Polyvinyl acetal(S-LEC BL-10),16.2559618340148,8.71744618820737,10.8447640133352,12.2230157641789
Polyvinyl acetal(S-LEC BM-1),16.6797766520919,9.92076216685516,15.6372676965175,10.8796291054889
Polyvinyl acetal(S-LEC BM-2),16.4308938195338,10.7654177645079,13.6876041944219,10.3404207301328
Polyvinyl acetal(S-LEC BM-S),16.3861259545692,8.11084272923632,9.76220932532939,10.7566566127601
Polyvinyl acetal(S-LEC BH-A),16.0808326185514,9.02888486724049,11.455190575785,11.4960087057104
Polyvinyl acetal(S-LEC BX-L),16.3662454093831,10.5482369692657,13.4311147148274,10.0651887996881
Polyvinyl acetal(S-LEC BX-5),16.6041508017384,9.8516534736677,10.6949503283665,12.2360719649554
Polyvinyl acetal(S-LEC KS--6Z),16.6585919978114,11.4531044503675,9.5911383498767,13.1129414158887
Polyvinyl acetal(S-LEC KS-10),16.6055395113966,9.85052387606194,10.6942713316082,12.2376250999767

File: data/original/polymers/polytable.csv
Resin,Cas,gamma_s(Polar),gamma_sd,gamma_sP,gamma_s(Acid-Base),gamma_sLW,gamma_sAB,gamma_s-,gamma_s+,delta,delta_D,delta_P,delta_H,R0
Polyvinyl acetate (PVA),9003-20-7,37.7,24.8,13,44.5,42.6,1.9,0.04,22.3,25.7,20.9,11.3,9.7,13.7
Polystyrene (PS),9003-53-6,41.7,37,5,36.9,37.9,-0.9,0.1,2.2,23.9,22.8,5.8,4.3,12.7
Cellulose acetate butyrate (CAB),9004-36-8,,,,,,,,,22.2,17.2,13.8,2.8,12.6
Epoxies,,45,37.2,7.8,,,,,,24.1,19.2,10.9,9.6,11.1
"Polymethyl methacrylate (PMMA, acrylic, plexiglas)",9011-14-7,43.5,35.9,7.8,42.2,41.6,0.6,0,11.1,21.3,17.9,10.1,5.4,11
Polyacrylonitrile (PAN),25014-41-9,,,,,,,,,27.4,21.7,14.1,9.1,10.9
Nitrocellulose (cellulose nitrate),9004-70-0,,,,45.1,44.8,0.3,0.01,13.3,23.5,16.2,14.1,9.5,10.7
Cellulose acetate (CA),9004-35-7,42,31,11.1,43.5,39,4.5,0.3,22.2,23.5,17.1,13.1,9.4,10.6
Polyvinyl alcohol (PVOH),25213-24-5,,,,42,42,0,0,37,25.2,14.7,14.1,14.9,10.5
Polyisoprene (PIP),9003-31-0,,,,,,,,,18.4,18.1,2.4,2.3,10.3
Polycarbonate (PC),24936-68-3,43.4,38.2,5.2,,,,,,22.2,19.6,8.8,5.7,10.2
Polyvinyl butyral,63148-65-2,,,,,,,,,24.6,19.1,9.5,12.2,10
Polyurethanes,,39.3,30.8,8.6,30,30.9,-0.9,0.02,10,22.8,18.8,10,8.2,9.8
Polyethyl methacrylate (PEMA),9003-42-3,35.9,26.9,9,,,,,,20,17.5,8.5,4.7,9.6
Poly n-butyl methacrylate (PnBMA),95608-33-7,32.3,27.3,5,,,,,,18.4,16,6.2,6.6,9.5
Poly iso-butyl methacrylate (PIBMA),9011-15-8,30.9,26.3,4.7,,,,,,20,18.3,4.9,6.3,9.4
Polysulfone (PSU),25135-51-7,46.6,30.4,16.2,,,,,,21.5,18.5,8.5,7,9.4
Acrylonitrile butadiene styrene (ABS),9003-56-9,43.6,35.8,8,38.6,39.4,-0.8,0.9,3.7,19.2,17,5.7,6.8,9.4
Polyphenylene oxide (PPO),25134-01-04,46,36,10,,,,,,20.1,17.9,3.1,8.5,8.6
Polyvinyl chloride (PVC),9002-86-2,40.1,37.4,2.8,39.8,38.7,1,0.1,3.1,20,16.8,8.9,6.1,8.5
"Polyisobutylene (PIB, butyl (rubber)",9003-27-4,33.6,33.6,0,25,25,0,0,0,17.1,16.4,1.7,4.7,7.9
Ethyl cellulose,9004-57-3,,,,28.6,27.4,1.2,0.04,8.6,20.4,19,5.6,4.9,7.9
Cellophane,9005-81-6,45.4,29.8,15.6,,,,,,28.5,16.1,18.5,14.5,7.3
Polyphenylene sulfide (PPS),26125-40-6,46.8,44,2.8,,,,,,19.8,18.7,5.3,3.7,6.7
Polybutadiene,9003-17-2,,,,,,,,,18,17.5,2.3,3.4,6.6
Polyethylene (PE),9002-88-4,34.2,32.8,1.4,31.7,31.5,0.2,0.1,0.9,17.6,16.8,3.8,3.8,6.6
Polyethylene terephthalate (PET),25038-59-9,43.7,36.6,7.2,45.3,42.6,1.8,0.3,3.7,20.8,18.7,6.3,6.7,6.5
Polyethersulfone (PES),25154-01-02,47,40,7,,,,,,21,18.3,8.2,6.4,6.3
Nylon 12,24937-16-4,38.2,33.1,5.2,41.3,37,4.3,0.6,7.6,22.2,18.5,8.1,9.1,6.3
Polypropylene (PP),,30.1,27.7,2.4,32,31.7,0.3,0.2,0.4,18,17.7,2.9,1.2,6.2
Polychlorotrifluoroethylene,9002-83-9,29.5,22.6,6.9,,,,,,16.5,15.6,2.5,4.7,5.8
"Polyvinylidene chloride (PVDC, Saran)",9002-85-1,45.3,40.4,4.9,40.3,40.4,-0.1,0,2.6,23.1,19,9.6,9,5.8
Nylon 11,25587-80-8,,,,,,,,,20.5,17,4.4,10.6,5.1
"Nylon 6 (polycaprolactum, aramid 6)",25038-54-4,42.7,33.1,9.6,45.3,42.5,2.8,0.2,9.6,20.3,17,3.4,10.6,5.1
Polyetherimide (PEI),61128-46-9,,,,,,,,,19.8,17.7,6,6.4,4.8
"Nylon 6,6",32131-17-2,44.8,36.3,9.8,40.2,36.9,3.3,1.5,12.1,25.8,17.2,9.9,16.5,4.4
Polyvinylidene fluoride (PVDF),24937-79-9,34.4,25.7,8.7,30.5,28.6,1.9,10.5,0.08,23.2,17,12.1,10.2,4.1
Fluorinated ethylene polypropylene (FEP),25067-11-02,19.9,17.1,2.8,17.9,17.9,0,0,0,19.6,19,4,3,4
Polytetrafluoroethylene (PTFE),9002-84-0,22.2,21.3,0.9,20.8,19.9,0.9,0.1,1.6,16.7,16.2,1.8,3.4,3.9
Polymethacrylonitrile (PMAN),25067-61-2,,,,,,,,,23.7,17.2,14.4,7.6,3.8
