Repository: ToshihiroIguchi/MixingCompass

# MixingCompass

Hansen Solubility Parameters (HSP) analysis web application for solvent screening and material compatibility analysis.

## Overview

MixingCompass is a comprehensive web application designed for Hansen Solubility Parameters calculation and visualization. It provides an intuitive interface for researchers and engineers to analyze solvent-material interactions and optimize formulations.

### Key Features

- **Interactive HSP Calculation**: Calculate Hansen Solubility Parameters using experimental solubility data
- **SMILES Prediction**: Predict HSP and boiling point from molecular SMILES using machine learning
- **3D Visualization**: Interactive 3D Hansen sphere visualization using Plotly
- **Comprehensive Databases**: 1,663 solvents and 306 polymers with HSP values
- **Solvent Mixing**: Calculate HSP for solvent mixtures with volume fraction weighting
- **Experimental Management**: Create, manage, and track multiple experiments
- **Real-time Analysis**: Live calculation and visualization updates
- **Export Capabilities**: Export results and visualizations

### Python Version
- **Supported**: Python 3.9 - 3.13
- **Recommended**: Python 3.10 - 3.12
- **Current Development**: Python 3.13.7

### Operating System
- Windows 10/11
- macOS 10.14+
- Linux (Ubuntu 18.04+, CentOS 7+)

# Core Web Framework
pip install "fastapi>=0.100.0,<1.0.0"
pip install "uvicorn[standard]>=0.24.0,<1.0.0"
pip install "jinja2>=3.1.0,<4.0.0"

# Data Processing (precompiled binaries)
pip install "numpy>=1.24.0,<3.0.0"
pip install "pandas>=2.0.0,<3.0.0"
pip install "scipy>=1.10.0,<2.0.0"

# Visualization
pip install "plotly>=5.0.0,<6.0.0"
pip install "matplotlib>=3.5.0,<4.0.0"

# HSP Calculation
pip install "HSPiPy>=1.1.0,<2.0.0"

# Machine Learning
pip install "scikit-learn>=1.3.0,<2.0.0"
pip install "joblib>=1.3.0,<2.0.0"

# Cheminformatics (for SMILES prediction)
pip install "rdkit>=2023.3.0"

# Data Validation
pip install "pydantic>=2.5.0,<3.0.0"
pip install "pydantic-settings>=2.0.0,<3.0.0"

# Utilities
pip install "python-dotenv>=1.0.0,<2.0.0"
pip install "psutil>=5.9.0,<6.0.0"
pip install "requests>=2.28.0,<3.0.0"
```

# Create conda environment
conda create -n mixingcompass python=3.11
conda activate mixingcompass

## Quick Start

1. **Start the Server**
   ```bash
   python start.py
   ```
   The server will automatically find an available port (default: 8200)

2. **Open Web Browser**
   Navigate to: `http://localhost:8200`

3. **Create Your First Experiment**
   - Enter sample name and description
   - Add solvents and their solubility results
   - Click "Calculate HSP" to get Hansen parameters
   - View 3D visualization

### Creating an Experiment

1. Fill in experiment details:
   - Sample name (required)
   - Description
   - Experimenter name
   - Notes and tags

2. Add solvent tests:
   - Search and select solvents from the database
   - Set solubility status (Soluble/Insoluble/Partial)
   - Add test notes

3. Calculate HSP values:
   - Click "Calculate HSP Values"
   - View results: δD, δP, δH, and R0 values
   - Explore 3D Hansen sphere visualization

### Understanding Results

### Database Regeneration

MixingCompass consolidates solvent and polymer data from multiple sources into unified databases. If you need to regenerate these databases (e.g., after adding new source files), use the consolidation scripts:

#### Regenerate Solvent Database

```bash
python scripts/consolidate_solvent_csv.py
```

This script:
- Reads all CSV files from `data/original/solvents/`
- Consolidates data with intelligent duplicate handling (priority-based merging)
- Determines CHO (C, H, O only) status using SMILES or molecular formulas
- Outputs to `data/solvents.csv`
- **Result**: ~1,663 solvents (as of latest consolidation)

#### Regenerate Polymer Database

```bash
python scripts/consolidate_polymer_csv.py
```

This script:
- Reads all CSV files from `data/original/polymers/`
- Consolidates data with duplicate handling
- Outputs to `data/polymers.csv`
- **Result**: ~306 polymers (as of latest consolidation)

#### Database Features

- **Duplicate Resolution**: When multiple sources contain the same solvent/polymer, the script selects the entry with highest data completeness
- **Source Tracking**: Each entry preserves source file and URL information
- **Data Cleaning**: Automatic handling of missing values, inconsistent formats, and special characters
- **URL Mapping**: Links to original data sources via `list.csv` files

#### Adding New Data Sources

1. Place new CSV files in `data/original/solvents/` or `data/original/polymers/`
2. (Optional) Add source URL to `data/original/solvents/list.csv` or `data/original/polymers/list.csv`:
   ```csv
   file,URL
   new_source.csv,https://example.com/data
   ```
3. Run the appropriate consolidation script
4. Restart the application to load the updated database

File: data/original/solvents/Abbott.csv (part 1 of 2)
No,old_name,Solvent,CAS,dD,dP,dH,Tb,CHO
1,"1,1,1,2-Tetrachloroethane","1,1,1,2-Tetrachloroethane",630-20-6,18,4.4,4.2,,False
2,"1,1,1-Trichloroethane","1,1,1-Trichloroethane",71-55-6,16.8,4.3,2,,False
3,"1,1,1-Trifluoroethane","1,1,1-Trifluoroethane",420-46-2,14.6,10,0,,False
4,"1,1,2,2-Tetrabromoethane","1,1,2,2-Tetrabromoethane",79-27-6,21,7,8.2,,False
5,"1,1,2,2-Tetrachloroethane","1,1,2,2-Tetrachloroethane",79-34-5,18.8,5.1,5.3,,False
6,"1,1,2,2-Tetrachloropropane","1,1,2,2-Tetrachloropropane",13116-60-4,17.9,6.7,3.3,,False
7,"1,1,2-Tribromo Ethylene","1,1,2-Tribromoethylene",598-16-3,18.3,9.4,8,,False
8,"1,1,2-Trichloro Propene","1,1,2-Trichloropropene",21400-25-9,17.7,15.7,3.4,,False
9,"1,1,2-Trichloroethane","1,1,2-Trichloroethane",79-00-5,18.2,5.3,6.8,,False
10,"1,1,2-Trichlorotrifluoroethane (Freon113)","1,1,2-Trichlorotrifluoroethane (Freon 113)",76-13-1,14.7,1.6,0,,False
11,"1,1,3,3-Tetramethoxypropane","1,1,3,3-Tetramethoxypropane",102-52-3,15,7.1,6.8,,True
12,"1,1-Diallyloxyethane","1,1-Diallyloxyethane",20682-69-3,15.4,5.1,4.8,,True
13,"1,1-Dibromoethane","1,1-Dibromoethane",557-91-5,18.5,8.4,8.8,,False
14,"1,1-Dibromoethylene","1,1-Dibromoethylene",593-92-0,16.2,4.8,7,,False
15,"1,1-Dichloro-1-Nitroethane","1,1-Dichloro-1-nitroethane",594-72-9,16.8,12.1,4.3,,False
16,"1,1-Dichloroacetone","1,1-Dichloroacetone",513-88-2,17.1,7.6,5.4,,False
17,"1,1-Dichloroethane","1,1-Dichloroethane",75-34-3,16.5,7.8,3,,False
18,"1,1-Dichloroethylene","1,1-Dichloroethylene",75-35-4,16.4,5.2,2.4,,False
19,"1,1-Dichloropropane","1,1-Dichloropropane",78-99-9,16.1,7.8,3.5,,False
20,"1,1-Dichloropropene","1,1-Dichloropropene",563-58-6,16.9,6.7,2.9,,False
21,"1,1-Diethoxy Butane","1,1-Diethoxybutane",3658-95-5,15.4,4.9,4.6,,True
22,"1,1-Diethoxy Ethane","1,1-Diethoxyethane",105-57-7,15,3.4,4,,True
23,"1,1-Difluoroethane","1,1-Difluoroethane",75-37-6,14.9,9.3,2.9,,False
24,"1,1-Difluoroethylene","1,1-Difluoroethylene",75-38-7,15,5.7,3.6,,False
25,"1,1-Dimethoxy Ethane","1,1-Dimethoxyethane",534-15-6,15.1,4.9,4.9,,True
26,"1,1-Dimethyl Hydrazine","1,1-Dimethylhydrazine",57-14-7,15.3,5.9,11,,False
27,"1,2,3,4-Tetramethylbenzene","1,2,3,4-Tetramethylbenzene",488-23-3,18.8,0.5,0.5,,False
28,"1,2,3,5-Tetramethylbenzene","1,2,3,5-Tetramethylbenzene",527-53-7,18.6,0.5,0.5,,False
29,"1,2,3-Benzotriazole","1,2,3-Benzotriazole",95-14-7,18.7,15.6,12.4,,False
30,"1,2,3-Triazole","1,2,3-Triazole",288-36-8,20.7,8.8,15,,False
31,"1,2,3-Trichloro Propene","1,2,3-Trichloropropene",96-19-5,17.8,7.8,3.4,,False
32,"1,2,3-Trichloropropane","1,2,3-Trichloropropane",96-18-4,17.8,12.3,3.4,,False
33,"1,2,4,5-Tetrachlorobenzene","1,2,4,5-Tetrachlorobenzene",95-94-3,21.2,10.7,3.4,,False
34,"1,2,4-Trichlorobenzene","1,2,4-Trichlorobenzene",120-82-1,20.2,4.2,3.2,,False
35,"1,2-Butadiene","1,2-Butadiene",590-19-2,15,1.7,6.2,,False
36,"1,2-Chlorobromoethylene","1,2-Chlorobromoethylene",3018-09-05,17.2,6.6,2.3,,False
37,"1,2-Cyclohexanediol","1,2-Cyclohexanediol",931-17-9,17.4,9.8,18.3,,True
38,"1,2-Cyclohexanedione","1,2-Cyclohexanedione",765-87-7,18.6,10.3,8,,True
39,"1,2-Dibromoethylene","1,2-Dibromoethylene",540-49-8,17,4.9,3,,False
40,"1,2-Dichloroethylene (Cis)","cis-1,2-Dichloroethylene",156-59-2,17,8,3.2,,False
41,"1,2-Dichloropropane","1,2-Dichloropropane",78-87-5,17.3,7.1,2.9,,False
42,"1,2-Dichloropropene (Cis)","cis-1,2-Dichloropropene",6923-20-2,17,8.5,2.9,,False
43,"1,2-Dichlorotetrafluoroethane (Freon 114)","1,2-Dichlorotetrafluoroethane (Freon 114)",76-14-2,12.6,1.8,0,,False
44,"1,2-Dichlorovinyl Ethyl Ether","1,2-Dichlorovinyl ethyl ether",42345-82-4,16.9,10.5,6,,False
45,"1,2-Diethyl Benzene","1,2-Diethylbenzene",0135-01-03,17.7,0.1,1,,False
46,"1,2-Dihydroxybenzene (Catechol)","1,2-Dihydroxybenzene (Catechol)",120-80-9,20,11.3,21.8,,True
47,"1,2-Dimethoxybenzene","1,2-Dimethoxybenzene",91-16-7,19.2,4.4,9.4,,True
48,"1,2-Dinitrobenzene","1,2-Dinitrobenzene",528-29-0,20.6,11.6,3.9,,False
49,"1,2-Epoxy-2-Propene","1,2-Epoxy-2-propene",40079-14-9,16.5,8.6,6.7,,True
50,"1,2-Ethane Dithiol","1,2-Ethanedithiol",540-63-6,17.9,7.2,8.7,,False
51,"1,2-Methylenedioxybenzene (G.C.)","1,2-Methylenedioxybenzene",0274-09-09,19,6.7,5.9,,True
52,"1,2-Propadiene (Allene)","1,2-Propadiene (Allene)",463-49-0,15.3,3,6.8,,False
53,"1,3,5-Trioxane","1,3,5-Trioxane",110-88-3,18.7,9.2,8.6,,True
54,"1,3-Benzenediol","1,3-Benzenediol",108-46-3,18.6,8.1,20.3,,True
55,"1,3-Bis(Trifluoromethyl)Benzene","1,3-Bis(trifluoromethyl)benzene",402-31-3,17,6.8,0,,False
56,"1,3-Butadiene","1,3-Butadiene",106-99-0,14.8,2.8,5.6,,False
57,"1,3-Butadiene-1,2-Di-Chloro","1,3-Butadiene-1,2-dichloro",3574-40-1,17,10.7,2.8,,False
58,"1,3-Butadiene-1-Chloro","1,3-Butadiene-1-chloro",627-22-5,15.6,8.5,2,,False
59,"1,3-Butanediol","1,3-Butanediol",107-88-0,16.5,8.1,20.9,,True
60,"1,3-Dichloro Propane","1,3-Dichloropropane",142-28-9,18,8.2,3,,False
61,"1,3-Dichloro-2-Butene","1,3-Dichloro-2-butene",926-57-8,16.9,7.8,2.7,,False
62,"1,3-Dichloro-2-Fluorobenzene","1,3-Dichloro-2-fluorobenzene",2268-05-05,19.4,9.1,2.7,,False
63,"1,3-Dichloro-2-Propanol","1,3-Dichloro-2-propanol",96-23-1,17.5,9.9,14.6,,False
64,"1,3-Dimethoxy Butane","1,3-Dimethoxybutane",10143-66-5,15.6,5.5,5.2,,True
65,"1,3-Dioxolane","1,3-Dioxolane",646-06-0,18.1,6.6,9.3,,True
66,"1,3-Pentadiene (Trans)","trans-1,3-Pentadiene",2004-70-8,15,2.5,4,,False
67,"1,3-Propane Sultone","1,3-Propane sultone",1120-71-4,18.4,16,9,,False
68,"1,3-Propanediol (Trimethyleneglycol)","1,3-Propanediol (Trimethyleneglycol)",504-63-2,16.8,13.5,23.2,,True
69,"1,4-Butandiol Diacrylate","1,4-Butanediol diacrylate",1070-70-8,16.8,9.1,4.2,,True
70,"1,4-Butanediol","1,4-Butanediol",110-63-4,16.6,11,20.9,,True
71,"1,4-Dichloro-2-Butene","1,4-Dichloro-2-butene",764-41-0,17.8,7.6,2,,False
72,"1,4-Dichlorobutane","1,4-Dichlorobutane",110-56-5,18.3,7.7,2.8,,False
73,"1,4-Dihydroxybenzene (1,4-Benzenediol)","1,4-Dihydroxybenzene (Hydroquinone)",123-31-9,21,10.2,27.2,,True
74,"1,4-Dioxane","1,4-Dioxane",123-91-1,17.5,1.8,9,,True
75,"1,4-Dioxane (High P)","1,4-Dioxane (High Purity)",123-91-1,17.1,6.8,7.8,,True
76,"1,4-Thioxane","1,4-Thioxane",15980-15-1,19,6.6,7.7,,False
77,"1,5-Dichloropentane","1,5-Dichloropentane",628-76-2,18,7.8,1.5,,False
78,"1,8-Cineole (Eucalyptol)","1,8-Cineole (Eucalyptol)",470-82-6,16.7,4.6,3.4,,True
79,"1,9-Nonanediol","1,9-Nonanediol",3937-56-2,15.7,7,15.1,,True
80,"1-Acetoxy-1,3-Butadiene","1-Acetoxy-1,3-butadiene",1515-76-0,16.1,4.4,8.3,,True
81,1-Aminocyclopropane Carboxylic Acid,1-Aminocyclopropanecarboxylic acid,22059-21-8,17,6.3,13.6,,False
82,1-Bromo Propene (Cis),cis-1-Bromopropene,590-13-6,16.3,6.4,5,,False
83,1-Bromo-4-Ethoxy Benzene,1-Bromo-4-ethoxybenzene,588-96-5,19.5,7.7,5.3,,False
84,1-Bromonaphthalene,1-Bromonaphthalene,1990-11-09,20.6,3.1,4.1,,False
85,1-Bromopropane,1-Bromopropane,106-94-5,16.4,7.9,4.8,,False
86,1-Butanethiol,1-Butanethiol,109-79-5,16.3,5.3,4.5,,False
87,1-Butanol,1-Butanol,71-36-3,16,5.7,15.8,,True
88,1-Butene,1-Butene,106-98-9,13.2,1.3,3.9,,False
89,1-Butenyl Methyl Ether,1-Butenyl methyl ether,4696-30-4,15.1,5.3,5.2,,True
90,1-Chloro Pentane,1-Chloropentane,543-59-9,16,6.9,1.9,,False
91,1-Chloro Vinyl Ethyl Ether,1-Chlorovinyl ethyl ether,54722-81-5,16.8,6.5,5.7,,False
92,1-Chloro-1-Fluoro Ethylene,1-Chloro-1-fluoroethylene,2317-91-1,16,6.9,4,,False
93,1-Chloro-1-Nitroethane,1-Chloro-1-nitroethane,598-92-5,16.8,13.5,4.7,,False
94,1-Chloro-1-Nitropropane,1-Chloro-1-nitropropane,600-25-9,16.8,13,4.5,,False
95,1-Chloro-2-Butene,1-Chloro-2-butene,591-97-9,16.2,7.7,2,,False
96,1-Chloro-2-Ethoxy Benzene,1-Chloro-2-ethoxybenzene,614-72-2,19.2,8.1,4.4,,False
97,1-Chloro-2-Ethyl Benzene,1-Chloro-2-ethylbenzene,89-96-3,18.9,4.9,2.2,,False
98,1-Chloro-2-Methyl Propene,1-Chloro-2-methylpropene,513-37-1,16.1,7.1,4.2,,False
99,1-Chloro-4-Ethoxy Benzene,1-Chloro-4-ethoxybenzene,622-61-7,19.3,6.3,4.4,,False
100,1-Chlorobutane,1-Chlorobutane,109-69-3,16.2,5.5,2,,False
101,1-Chlorohexane,1-Chlorohexane,0544-10-05,16.1,6.2,1.7,,False
102,1-Chloronaphthalene,1-Chloronaphthalene,90-13-1,20.5,4.9,2.5,,False
103,1-Chloropropene,1-Chloropropene,590-21-6,15.3,6.9,2.2,,False
104,1-Decanol,1-Decanol,112-30-1,16,4.7,10.5,,True
105,1-Decene,1-Decene,0872-05-09,15.6,1,2.2,,False
106,1-Ethoxy Ethoxy-2-Propanol,1-Ethoxyethoxy-2-propanol,4043-59-8,15.4,6.3,6,,True
107,1-Ethyl Vinyl Ethyl Ether,1-Ethyl vinyl ethyl ether,1528-20-7,15.3,4.2,4.6,,True
108,1-Fluoro Acrylic Acid,1-Fluoroacrylic acid,430-99-9,16,8.7,13,,False
109,1-Fluoro Acrylonitrile,1-Fluoroacrylonitrile,430-49-9,14.1,15.4,5.7,,False
110,1-Heptanol,1-Heptanol,111-70-6,16,5.3,11.7,,True
111,1-Heptene,1-Heptene,592-76-7,15,1.1,2.6,,False
112,1-Hexanol,1-Hexanol,111-27-3,15.9,5.8,12.5,,True
113,1-Hexene,1-Hexene,592-41-6,14.7,1.1,3,,False
114,"1-Methoxy-1,3-Butadiene","1-Methoxy-1,3-butadiene",3036-66-6,15.5,8.3,5.4,,True
115,1-Methoxy-2-Nitrobenzene,1-Methoxy-2-nitrobenzene,91-23-6,19.6,12.7,5.5,,False
116,1-Methyl Cyclohexanol,1-Methylcyclohexanol,590-67-0,17.1,4,12,,True
117,1-Methyl Imidazole,1-Methylimidazole,616-47-7,19.7,15.6,11.2,,False
118,1-Methyl Naphthalene,1-Methylnaphthalene,90-12-0,19.7,0.8,4.7,,False
119,1-Methyl Vinyl Methyl Ether,1-Methyl vinyl methyl ether,116-11-0,14.8,4.2,5.6,,True
120,1-Naphthol,1-Naphthol,90-15-3,19.7,6.3,12.3,,True
121,1-Nitropropane,1-Nitropropane,0108-03-02,16.6,12.3,5.5,,False
122,1-Nonanol,1-Nonanol,0143-08-08,16,4.8,11,,True
123,1-Nonene,1-Nonene,0124-11-08,15.4,1,2.2,,False
124,1-Octanol,1-Octanol,111-87-5,16,5,11.2,,True
125,1-Octene,1-Octene,111-66-0,15.3,1,2.4,,False
126,1-Pentanol,1-Pentanol,71-41-0,15.9,5.9,13.9,,True
127,1-Pentene,1-Pentene,109-67-1,13.9,1.4,3.8,,False
128,1-Propanethiol,1-Propanethiol,0107-03-09,16.1,5.8,5.7,,False
129,1-Propanol,1-Propanol,71-23-8,16,6.8,17.4,,True
130,1-Tetradecene,1-Tetradecene,1120-36-1,16.1,0.5,1.9,,False
131,"2,2',5,5'-Tetrathiafulvalen","2,2',5,5'-Tetrathiafulvalene",31366-25-3,21,8.2,8.4,,False
132,"2,2,2-Trifluoro Ethanol","2,2,2-Trifluoroethanol",75-89-8,15.4,8.3,16.4,,False
133,"2,2,4-Trimethyl-1,3-Pentanediol Monoisobutyrate (Texanol)","2,2,4-Trimethyl-1,3-pentanediol monoisobutyrate (Texanol)",25265-77-4,15.1,6.1,9.8,,True
134,"2,2,4-Trimethylpentane","2,2,4-Trimethylpentane",540-84-1,14.1,0,0,,False
135,"2,2,6,6-Tetrachlorocyclohexanone","2,2,6,6-Tetrachlorocyclohexanone",3776-30-5,19.5,14,6.3,,False
136,"2,2-Dimethyl-1-Propanol (Neopentyl Alc.)","2,2-Dimethyl-1-propanol (Neopentyl alcohol)",75-84-3,15.6,6.5,13.5,,True
137,"2,3,4-Trifluoro Nitrobenzene","2,3,4-Trifluoronitrobenzene",771-69-7,19.5,7.7,3.5,,False
138,"2,3-Benzofuran (Cumaron)","2,3-Benzofuran (Coumarone)",271-89-6,18.7,5.1,5.7,,True
139,"2,3-Butadiene-1-ol","2,3-Butadiene-1-ol",18913-31-0,16.2,6.6,16.8,,True
140,"2,3-Butylene Carbonate","2,3-Butylene carbonate",4437-70-1,18,16.8,3.1,,True
141,"2,3-Dibromoprene","2,3-Dibromoprene",34994-48-4,17.7,11.8,6.4,,False
142,"2,3-Dichloro-1,3-Butadiene","2,3-Dichloro-1,3-butadiene",1653-19-6,17.1,2.3,2.8,,False
143,"2,3-Dichloronitrobenzene","2,3-Dichloronitrobenzene",3209-22-1,19.7,12.6,4.4,,False
144,"2,3-Dichloropropanol","2,3-Dichloropropanol",616-23-9,17.5,9.2,14.6,,False
145,"2,3-Dichloropropene","2,3-Dichloropropene",78-88-6,16.2,7.8,3,,False
146,"2,4,5-Trichlorothiophenol","2,4,5-Trichlorothiophenol",3773-14-6,21,4.5,9.1,,False
147,"2,4,6-Tribromo Phenol","2,4,6-Tribromophenol",118-79-6,20.6,10.2,14.1,,False
148,"2,4,6-Trichloroanisol","2,4,6-Trichloroanisole",87-40-1,21,3.9,7,,False
149,"2,4,6-Trichlorophenol","2,4,6-Trichlorophenol",1988-06-02,20.3,5.1,10.8,,False
150,"2,4-Dichloro-3-Fluoronitrobenzene","2,4-Dichloro-3-fluoronitrobenzene",393-79-3,19.9,7.2,4.2,,False
151,"2,4-Dichloro-5-Nitrobenzotrifluoride","2,4-Dichloro-5-nitrobenzotrifluoride",400-70-4,19.9,7.6,3.7,,False
152,"2,4-Dichloroaniline","2,4-Dichloroaniline",554-00-7,20.9,6.2,10,,False
153,"2,4-Dichlorobenzaldehyde","2,4-Dichlorobenzaldehyde",874-42-0,19.7,8.8,5.4,,False
154,"2,4-Dichloronitrobenzene","2,4-Dichloronitrobenzene",0611-06-03,20.4,8.7,4.2,,False
155,"2,4-Dichlorophenol","2,4-Dichlorophenol",120-83-2,20,7.2,13.1,,False
156,"2,4-Difluoronitrobenzene","2,4-Difluoronitrobenzene",446-35-5,19.4,11,3.7,,False
157,"2,4-Dimethylaniline","2,4-Dimethylaniline",95-68-1,19.2,5.2,8.7,,False
158,"2,4-Dinitrotoluene","2,4-Dinitrotoluene",121-14-2,20,13.1,4.9,,False
159,"2,5-Dichlorobenzotrifluoride","2,5-Dichlorobenzotrifluoride",320-50-3,20,4.7,2.4,,False
160,"2,5-Dichlorophenol","2,5-Dichlorophenol",583-78-8,20,6.3,12.1,,False
161,"2,5-Diethoxy Tetrahydrofuran","2,5-Diethoxytetrahydrofuran",3320-90-9,16.6,6.4,7.3,,True
162,"2,5-Dimethoxytetrahydrofuran","2,5-Dimethoxytetrahydrofuran",696-59-3,16.8,7.2,8.2,,True
163,"2,5-Dimethyl Pyrrole","2,5-Dimethylpyrrole",625-84-3,18.3,7.6,6.8,,False
164,"2,5-Tetrahydrofuran Dimethanol","2,5-Tetrahydrofuran dimethanol",104-80-3,17.9,8.5,18.9,,True
165,"2,6-Dichloro-7-Methyl Purine","2,6-Dichloro-7-methylpurine",2273-93-0,20.5,11.7,14.2,,False
166,"2,6-Dichloroanisole","2,6-Dichloroanisole",1984-65-2,19.8,8.4,6.5,,False
167,"2,6-Dichlorophenol","2,6-Dichlorophenol",87-65-0,20.1,7.5,10.9,,False
168,"2,6-Difluorobenzonitrile","2,6-Difluorobenzonitrile",1897-52-5,18.8,11.2,3.2,,False
169,"2,6-Dimethoxy Phenol","2,6-Dimethoxyphenol",1991-10-01,19.3,7.6,13.7,,True
170,"2,6-Dimethyl Phenol","2,6-Dimethylphenol",576-26-1,19.1,4.9,12.9,,True
171,2-(Diethylamino)Ethanol,2-(Diethylamino)ethanol,100-37-8,15.7,5.8,12,,True
172,2-Acetyl Thiophene,2-Acetylthiophene,88-15-3,19.1,12.2,9.3,,False
173,2-Amino Pyridine,2-Aminopyridine,504-29-0,20.4,8.1,12.2,,False
174,2-Bromo Allyl Alcohol,2-Bromoallyl alcohol,598-19-6,17.1,9.9,16.2,,False
175,2-Bromo Propene,2-Bromopropene,557-93-7,16.1,6,4.9,,False
176,2-Bromobutane,2-Bromobutane,78-76-2,16.3,7.7,4.4,,False
177,2-Bromopropane,2-Bromopropane,75-26-3,15.5,8.3,4.7,,False
178,2-Bromothiophene,2-Bromothiophene,1003-09-04,20.1,5.2,4.6,,False
179,2-Butanol,2-Butanol,78-92-2,15.8,5.7,14.5,,True
180,2-Butene (Cis),cis-2-Butene,590-18-1,14.7,1.3,4.1,,False
181,2-Butene (Trans),trans-2-Butene,624-64-6,14.6,0,2.9,,False
182,2-Butenyl Methyl Ether (Cis),cis-2-Butenyl methyl ether,25125-85-3,15.2,3.4,5,,True
183,2-Butenyl Methyl Ether (Trans),trans-2-Butenyl methyl ether,10034-14-7,15.3,4.4,4.3,,True
184,2-Butynedinitrile,2-Butynedinitrile,1071-98-3,15.2,16.2,8,,False
185,2-Chloro Allyl Alcohol,2-Chloroallyl alcohol,5976-47-6,17.1,10.2,16.4,,False
186,2-Chloro Propene (Isopropenyl Chloride),2-Chloropropene (Isopropenyl chloride),557-98-2,15.5,6.7,2.2,,False
187,2-Chloro-2-Methyl Propane,2-Chloro-2-methylpropane,507-20-0,15.6,7.6,2,,False
188,2-Chloro-4-Methylaniline,2-Chloro-4-methylaniline,615-65-6,19.7,7.4,8.9,,False
189,2-Chloro-5-Methyl Phenol,2-Chloro-5-methylphenol,615-74-7,19,7.7,13.1,,True
190,2-Chloroacetamide,2-Chloroacetamide,1979-07-02,17.6,12.4,12.8,,False
191,2-Chloroallylidene Diacetate,2-Chloroallylidene diacetate,5459-90-5,16.7,7.3,8.8,,True
192,2-Chlorobutane,2-Chlorobutane,78-86-4,15.8,7.6,2,,False
193,2-Chlorocyclohexanone,2-Chlorocyclohexanone,822-87-7,18.5,13,5.1,,False
194,2-Chloroethyl Acetate,2-Chloroethyl acetate,542-58-5,16.7,9.6,8.8,,True
195,2-Chloroethyl Benzene,2-Chloroethylbenzene,622-24-2,19.3,6.3,2.2,,False
196,2-Chloroethyl Ethyl Ether,2-Chloroethyl ethyl ether,628-34-2,16.3,7.9,4.6,,True
197,2-Chloroethyl Ethyl Sulfide,2-Chloroethyl ethyl sulfide,0693-07-02,17.2,5,6.1,,False
198,2-Chlorophenol,2-Chlorophenol,95-57-8,19,5.5,13.9,,True
199,2-Chloropropenal,2-Chloropropenal,683-51-2,17.1,12.9,8.1,,False
200,2-Chloropropenoic Acid,2-Chloropropenoic acid,598-79-8,19.1,9.4,12.4,,False
201,2-Chlorothiophene,2-Chlorothiophene,96-43-5,19.2,6.2,8,,False
202,2-Cyclopentenyl Alcohol,2-Cyclopentenyl alcohol,3212-60-0,18.1,7.6,15.6,,True
203,2-Decanol,2-Decanol,1120-06-05,15.8,3.9,10,,True
204,2-Ethyl Croton Aldehyde,2-Ethylcrotonaldehyde,19780-25-7,16.1,8,5.5,,True
205,2-Ethyl Hexyl Acetate,2-Ethylhexyl acetate,0103-09-03,15.8,2.9,5.1,,True
206,2-Ethyl Hexyl Acrylate,2-Ethylhexyl acrylate,0103-11-07,15.3,4.3,3,,True
207,2-Ethyl Hexyl Phthalate (Mono),2-Ethylhexyl phthalate (Mono)(MEHP),4376-20-9,17.3,6.2,6.8,,True
208,"2-Ethyl-1,3-Butadiene","2-Ethyl-1,3-butadiene",3404-63-5,15.3,1.6,3.8,,False
209,2-Ethyl-1-Butanol,2-Ethyl-1-butanol,97-95-0,15.8,4.3,13.5,,True
210,2-Ethyl-1-Butene,2-Ethyl-1-butene,760-21-4,14.9,1.7,3.5,,False
211,2-Ethyl-Hexanol,2-Ethylhexanol,104-76-7,15.9,3.3,11.8,,True
212,2-Ethylhexyl Amine,2-Ethylhexylamine,20352-67-4,15.7,4.2,6.1,,False
213,2-Furonitrile,2-Furonitrile,617-90-3,18.4,15,8.2,,False
214,2-Heptanol,2-Heptanol,543-49-7,15.7,5.4,11.7,,True
215,2-Methoxy Tetrahydropyrane,2-Methoxytetrahydropyran,6581-66-4,17.2,6.6,6,,True
216,"2-Methoxy-1,3-Dioxolane","2-Methoxy-1,3-dioxolane",19693-75-5,17.8,8.4,7.7,,True
217,2-Methyl (Cis) Acrylic Acid,cis-2-Methylacrylic acid,503-64-0,16.8,5.2,12.4,,True
218,2-Methyl Cyclohexanol (Mix),2-Methylcyclohexanol (Mix),583-59-5,17.1,6.5,12.5,,True
219,2-Methyl Cyclohexanone,2-Methylcyclohexanone,583-60-8,17.6,7.8,4.7,,True
220,2-Methyl Pyrazine,2-Methylpyrazine,109-08-0,18.3,12.3,10.5,,False
221,2-Methyl Tetrahydrofuran,2-Methyltetrahydrofuran (2-MeTHF),96-47-9,16.9,5,4.3,,True
222,"2-Methyl-1,3-Dioxolane","2-Methyl-1,3-dioxolane",497-26-7,17.3,4.8,5.8,,True
223,2-Methyl-1-Butanol,2-Methyl-1-butanol,137-32-6,16,5.1,14.3,,True
224,2-Methyl-1-Butene,2-Methyl-1-butene,563-46-2,14.5,1.8,1.3,,False
225,2-Methyl-1-Chloro Acrolein,2-Methyl-1-chloroacrolein,53175-28-3,17.1,10.6,7.3,,False
226,2-Methyl-1-Pentanol,2-Methyl-1-pentanol,105-30-6,15.8,4.9,13.5,,True
227,2-Methyl-2-Butanol,2-Methyl-2-butanol,75-85-4,15.3,6.1,13.3,,True
228,2-Methyl-2-Butene,2-Methyl-2-butene,513-35-9,14.7,2,2.9,,False
229,2-Methylfuran,2-Methylfuran,534-22-5,17.3,2.8,7.4,,True
230,2-Nitro-1-Propanol,2-Nitro-1-propanol,2902-96-7,16.1,13.7,15.4,,False
231,2-Nitropropane,2-Nitropropane,79-46-9,16.2,12.1,4.1,,False
232,2-Nitrothiophene,2-Nitrothiophene,609-40-5,19.7,16.2,8.2,,False
233,2-Octanol,2-Octanol,123-96-6,16.1,4.9,11,,True
234,2-Oxopyrrolidinacetamid,2-Oxopyrrolidineacetamide,7491-74-9,17.5,15.6,11.2,,False
235,2-Pentanol,2-Pentanol,6032-29-7,15.6,6.4,13.3,,True
236,2-Phenoxy Ethanol,2-Phenoxyethanol,122-99-6,17.8,5.7,14.3,,True
237,2-Phenyl Ethanol,2-Phenylethanol,1960-12-08,18.3,5.6,11.2,,True
238,2-Pinene (dl),dl-2-Pinene,80-56-8,16.9,1.8,3.1,,True
239,2-Propanethiol,2-Propanethiol,75-33-2,16.3,6.8,6.5,,False
240,2-Propanol,2-Propanol (Isopropanol),67-63-0,15.8,6.1,16.4,,True
241,2-Propyn-1-ol,2-Propyn-1-ol,107-19-7,16.1,8.7,18.8,,True
242,2-Pyrrolidone,2-Pyrrolidone,616-45-5,18.2,12,9,,False
243,2-t-Butyl-4-Methyl Phenol,2-t-Butyl-4-methylphenol,2409-55-4,17.3,3.7,10.5,,True
244,2-Thiabutane,2-Thiabutane,624-89-5,16.2,5.9,5.3,,False
245,2-Toluidine,2-Toluidine,95-53-4,19.4,5.8,9.4,,False
246,2-Vinyl Toluene,2-Vinyltoluene,611-15-4,18.6,1,3.8,,False
247,"3,3,3-Trichloro Propene","3,3,3-Trichloropropene",2233-00-3,17.7,15.5,3.4,,False
248,"3,4-Dichloro Alpha,Alpha,A-Trifluorotoluene","3,4-Dichloro-α,α,α-trifluorotoluene",328-84-7,20,4.7,2.4,,False
249,"3,4-Dichloronitrobenzene","3,4-Dichloronitrobenzene",99-54-7,20.1,7.2,4.1,,False
250,"3,4-Dichlorophenyl Acetonitrile","3,4-Dichlorophenylacetonitrile",3218-49-3,20.5,10.8,4.4,,False
251,"3,4-Dichlorotoluene","3,4-Dichlorotoluene",95-75-0,19.8,9.8,2.5,,False
252,"3,4-Dimethyl Phenol","3,4-Dimethylphenol",95-65-8,19.2,6,13.4,,True
253,"3,4-Dinitrophenol","3,4-Dinitrophenol",577-71-9,19.5,12.8,14.3,,False
254,"3,4-Epoxy-1-Butene","3,4-Epoxy-1-butene",930-22-3,16.6,7.7,7.4,,True
255,"3,5-Difluorobenzonitrile","3,5-Difluorobenzonitrile",64248-63-1,18.8,11.2,3.2,,False
256,"3,5-Dinitrophenol","3,5-Dinitrophenol",0586-11-08,19.5,12.9,14.4,,False
257,3-Azidopropene,3-Azidopropene,821-13-6,16.8,7.7,13.4,,False
258,3-Bromopropyne,3-Bromopropyne,106-96-7,18.1,6.5,5.3,,False
259,3-Butenenitrile,3-Butenenitrile,109-75-1,16.2,14.3,5.6,,False
260,3-Butoxybutanol,3-Butoxybutanol,,15.9,5.5,10.6,,True
261,3-Chloro Allyl Alcohol,3-Chloroallyl alcohol,29560-84-7,17.2,10.3,16.5,,False
262,3-Chloro-1-Propanol,3-Chloro-1-propanol,627-30-5,17.5,5.7,14.7,,False
263,3-Chloro-2-Methyl Propene,3-Chloro-2-methylpropene,563-47-3,16.2,5.6,2,,False
264,3-Chlorobenzylchloride,3-Chlorobenzyl chloride,620-20-2,19.9,9.3,2.6,,False
265,3-Chloropropionaldehyde,3-Chloropropionaldehyde,19434-65-2,17,13.3,8.2,,False
266,3-Chloropropionitrile,3-Chloropropionitrile,542-76-7,17.3,15.9,6.1,,False
267,3-Chloropropyne,3-Chloropropyne,624-65-7,16.7,7.4,2.3,,False
268,3-Ethoxy Propionaldehyde,3-Ethoxypropionaldehyde,2806-85-1,16,8.8,7.4,,True
269,3-Heptanol,3-Heptanol,589-82-2,15.9,5.4,11.7,,True
270,3-Hydroxy Tetrahydrofuran,3-Hydroxytetrahydrofuran,453-20-3,18.9,9.4,16.3,,True
271,3-Methoxy Butanol,3-Methoxybutanol,2517-43-3,15.3,5.4,13.6,,True
272,3-Methoxy Butyl Acetate,3-Methoxybutyl acetate,4435-53-4,15.3,4.1,8.1,,True
273,3-Methoxy-3-Methyl Butanol,3-Methoxy-3-methylbutanol,56539-66-3,16,6.3,12.9,,True
274,3-Methoxypropionitrile,3-Methoxypropionitrile,110-67-8,16.6,14.4,7.8,,False
275,3-Methyl Allyl Alcohol,3-Methylallyl alcohol,504-61-0,16,6,15.5,,True
276,3-Methyl Cyclohexanol (Mix),3-Methylcyclohexanol (Mix),591-23-1,17.2,6.4,12.5,,True
277,3-Methyl Cyclohexanone,3-Methylcyclohexanone,591-24-2,17.7,7.7,4.7,,True
278,3-Methyl Isoxazole,3-Methylisoxazole,30842-90-1,19.4,14.8,11.8,,False
279,"3-Methyl-1,2-Butadiene","3-Methyl-1,2-butadiene",598-25-4,15.1,2.5,4.5,,False
280,3-Methyl-1-Butene,3-Methyl-1-butene,563-45-1,14,1.4,3.8,,False
281,3-Methyl-2-Butanol,3-Methyl-2-butanol,598-75-4,15.6,5.2,13.4,,True
282,3-Methyl-3-Methoxy Butyl Acetate,3-Methyl-3-methoxybutyl acetate,103429-90-9,15.3,3.8,7.7,,True
283,3-n-Butyl Toluene,3-n-Butyltoluene,1595-04-06,17.4,0.1,1,,False
284,3-Nitroaniline,3-Nitroaniline,1999-09-02,21.4,17.7,10.6,,False
285,"4,4'-Methylenebis(Phenylisocyanate)","4,4'-Methylenebis(phenyl isocyanate)",101-68-8,19.5,4.1,1.7,,False
286,4-(Trifluoromethyl) Acetophenone,4-(Trifluoromethyl)acetophenone,709-63-7,18.8,6.1,3.5,,False
287,4-Aminopyridine,4-Aminopyridine,504-24-5,20.4,16.1,12.9,,False
288,"4-Bromo-1,2-Butadiene","4-Bromo-1,2-butadiene",18668-68-3,17,6.5,4.7,,False
289,4-Bromo-1-Butene,4-Bromo-1-butene,5162-44-7,16.5,6,4.5,,False
290,"4-Chloro-1,2-Butadiene","4-Chloro-1,2-butadiene",25790-55-0,16.6,8,6.7,,False
291,4-Chloro-2-Nitrotoluene,4-Chloro-2-nitrotoluene,89-59-8,19.9,11.8,3.8,,False
292,4-Chloroanisole,4-Chloroanisole,0623-12-01,19.6,7.8,6.7,,False
293,4-Chlorobenzaldehyde,4-Chlorobenzaldehyde,104-88-1,19.9,7.2,5.6,,False
294,4-Chlorobenzonitrile,4-Chlorobenzonitrile,623-03-0,19.5,8,4.1,,False
295,4-Chlorobenzotrichloride,4-Chlorobenzotrichloride,5216-25-1,20.3,5.5,3.5,,False
296,4-Chlorobenzyl Alcohol,4-Chlorobenzyl alcohol,873-76-7,19.6,7.5,13,,False
297,4-Chlorothiophenol,4-Chlorothiophenol,106-54-7,20.8,8.6,10.6,,False
298,4-Ethoxy Acetophenone,4-Ethoxyacetophenone,1676-63-7,18.8,10.3,6.4,,True
299,4-Ethyl Morpholine,4-Ethylmorpholine,100-74-3,17.7,5,6.6,,False
300,4-Ethyl Phenol,4-Ethylphenol,0123-07-09,18.3,5.2,12.6,,True
301,"4-Ethyl-1,3-Dioxolane-2-One","4-Ethyl-1,3-dioxolan-2-one",4437-85-8,17.5,9.8,3,,True
302,4-Fluoro-3-Nitrobenzofluoride,4-Fluoro-3-nitrobenzotrifluoride,364-74-9,19.4,7.2,3.7,,False
303,4-Fluoropropiophenone,4-Fluoropropiophenone,582-83-2,19.6,7.1,3.5,,False
304,4-Hydroxy Benzaldehyde,4-Hydroxybenzaldehyde,123-08-0,19.4,15.2,14.5,,True
305,4-Hydroxycinnamic Acid,4-Hydroxycinnamic acid,7400-08-0,19.1,6.7,15.9,,True
306,"4-Iodo-1,2-Butadiene","4-Iodo-1,2-butadiene",29871-57-6,17.4,6.3,6.2,,False
307,4-Methoxy Acetophenone,4-Methoxyacetophenone,0100-06-01,18.9,11.2,7,,True
308,4-Methoxy Benzonitrile,4-Methoxybenzonitrile,874-90-8,19.4,16.7,5.4,,False
309,4-Methyl Cyclohexanol (Mix),4-Methylcyclohexanol (Mix),589-91-3,17.2,6.3,12.5,,True
310,4-Nitrophenol,4-Nitrophenol,0100-02-07,20,14.5,14.2,,False
311,4-Pentenal,4-Pentenal,2100-17-6,15.5,8.1,6.8,,True
312,4-Vinyl Pyridine,4-Vinylpyridine,100-43-6,18.1,7.2,6.8,,False
313,"5,6-Dihydroxyindole","5,6-Dihydroxyindole",3131-52-0,19.5,8.8,17.9,,False
314,"5,6-Dihydroxyindole-2-Carboxylic Acid","5,6-Dihydroxyindole-2-carboxylic acid",4790-08-03,19.5,8.1,17.7,,False
315,"5,6-Indolequinone","5,6-Indolequinone",,19.5,9.3,7.8,,False
316,"5,6-Indolequinone-2-Carboxylic Acid","5,6-Indolequinone-2-carboxylic acid",,19.5,8.3,10.6,,False
317,5-Bromo-2-Nitrobenzotrifluoride,5-Bromo-2-nitrobenzotrifluoride,344-38-7,20,6,4.9,,False
318,6-Chloro-2-Nitrotoluene,6-Chloro-2-nitrotoluene,83-42-1,20.3,9.6,3.8,,False
319,"9,10-Anthraquinone","9,10-Anthraquinone",84-65-1,20.3,7.6,4.8,,True
320,"9,10-Phenanthrenequinone","9,10-Phenanthrenequinone",1984-11-07,20.3,17.1,4.8,,True
321,a-Methyl Styrene,α-Methylstyrene,98-83-9,18.5,2.4,2.4,,False
322,Acetaldehyde,Acetaldehyde,75-07-0,14.7,12.5,7.9,,True
323,Acetaldoxime,Acetaldoxime,107-29-9,16.3,4,20.2,,True
324,Acetamide,Acetamide,60-35-5,17.3,18.7,19.3,,False
325,Acetanilide,Acetanilide,103-84-4,20.6,14.4,13.5,,False
326,Acetic Acid,Acetic acid,64-19-7,14.5,8,13.5,,True
327,Acetic Anhydride,Acetic anhydride,108-24-7,16,11.7,10.2,,True
328,Acetone,Acetone,67-64-1,15.5,10.4,7,,True
329,Acetonecyanhydrin,Acetone cyanohydrin,75-86-5,16.6,12.2,15.5,,False
330,Acetonemethyloxime,Acetone methyloxime,3376-35-0,14.7,4.6,4.6,,True
331,Acetonitrile,Acetonitrile,1975-05-08,15.3,18,6.1,,False
332,Acetophenone,Acetophenone,98-86-2,18.8,9,4,,True
333,Acetoxime,Acetoxime,127-06-0,16.3,3.7,10.9,,True
334,Acetyl Salicylic Acid,Acetylsalicylic acid,50-78-2,19,6.9,9.7,,True
335,Acetyl Triethyl Citrate,Acetyl triethyl citrate,77-89-4,16.6,3.5,8.6,,True
336,Acetylacetone,Acetylacetone,123-54-6,16.1,10,6.2,,True
337,Acetylbromide,Acetyl bromide,506-96-7,16.7,10.6,5.2,,False
338,Acetylchloride,Acetyl chloride,75-36-5,16.2,11.2,5.8,,False
339,Acetylene (Ethyne),Acetylene (Ethyne),74-86-2,14.4,4.2,11.9,,False
340,Acetylfluoride,Acetyl fluoride,557-99-3,14.7,14,5.7,,False
341,Acridine,Acridine,260-94-6,20,5.9,2,,False
342,Acrolein,Acrolein,0107-02-08,15.5,10,8.6,,True
343,Acrylamide,Acrylamide,1979-06-01,15.8,12.1,12.8,,False
344,Acrylic Acid,Acrylic acid,1979-10-07,16.6,6.4,10,,True
345,Acrylonitrile,Acrylonitrile,107-13-1,16,12.8,6.8,,False
346,Acrylylchloride,Acryloyl chloride,814-68-6,16.2,11.6,5.4,,False
347,Adenine,Adenine,73-24-5,20,16,14.9,,False
348,"Adipic Acid (1,6-Hexanedioic)",Adipic acid,0124-04-09,17.1,10,16.3,,True
349,Adonitol,Adonitol,488-81-3,18,12,36,,True
350,Adrenalin,Adrenaline,51-43-4,20.5,8.7,19.9,,False
351,Allyl Acetate,Allyl acetate,591-87-7,15.7,4.5,8,,True
352,Allyl Acetic Acid,Allylacetic acid,591-80-0,16.7,4.7,11.3,,True
353,Allyl Acetoacetate,Allyl acetoacetate,1118-84-9,15.9,6.9,8.6,,True
354,Allyl Alcohol,Allyl alcohol,107-18-6,16.2,10.8,16.8,,True
355,Allyl Amine,Allylamine,0107-11-09,15.5,5.7,10.6,,False
356,Allyl Bromide (3-Bromoprene),Allyl bromide,106-95-6,16.5,7.3,4.9,,False
357,Allyl Chloride,Allyl chloride,0107-05-01,17,6.2,2.3,,False
358,Allyl Cyanide,Allyl cyanide,109-75-1,16,14.3,5.6,,False
359,Allyl Ethylether,Allyl ethyl ether,557-31-3,15,4.8,5.1,,True
360,Allyl Fluoride,Allyl fluoride,818-92-8,14.9,6.4,1,,False
361,Allyl Formate,Allyl formate,1838-59-1,15.7,5.4,8.8,,True
362,Allyl Iodide,Allyl iodide,556-56-9,18.3,6.4,3.3,,False
363,Allyl Isocyanide,Allyl isocyanide,2835-21-4,16.1,13,5.4,,False
364,Allyl Isopropyl Ether,Allyl isopropyl ether,6140-80-3,15,4.1,7.1,,True
365,Allyl Isothiocyanate,Allyl isothiocyanate,1957-06-07,17,11.3,8.5,,False
366,Allyl Mercaptan,Allyl mercaptan,870-23-5,16.4,6.2,7.9,,False
367,Allyl Methacrylate,Allyl methacrylate,1996-05-09,15.2,4.1,7.5,,True
368,Allyl Methyl Ether,Allyl methyl ether,627-40-7,15,4.3,5.9,,True
369,Allylacetonitrile (4-Pentenenitrile),Allylacetonitrile,592-51-8,16.3,11.2,5,,False
370,"Alpha,Alpha,A-Trifluoro Toluene","α,α,α-Trifluorotoluene",1998-08-08,17.5,8.8,0,,False
371,Ammonia,Ammonia,7664-41-7,13.7,16.7,18.8,,False
372,Amphetamine,Amphetamine,300-62-9,17.5,4.3,6.3,,False
373,Amyl Acetate,Amyl acetate,628-63-7,15.8,3.3,6.1,,True
374,Anethole (Trans),trans-Anethole,104-46-1,18.5,4.3,6,,True
375,Aniline,Aniline,62-53-3,20.1,5.8,11.2,,False
376,Anisaldehyde (2-Methoxy Benzaldehyde),Anisaldehyde,0135-02-04,19.4,11.9,8.3,,True
377,Anisidine (2-Methoxyaniline),o-Anisidine,90-04-0,19.5,5.4,11.4,,False
378,Anisole,Anisole,100-66-3,17.8,4.4,6.9,,True
379,Ascorbic Acid,Ascorbic acid,50-81-7,18,11.7,25.5,,True
380,Azidoethane,Azidoethane,871-31-8,15.9,8.9,12.9,,False
381,"Benzal Chloride (Alpha,A-Dichlorobenzene)",Benzal chloride,98-87-3,19,7.6,2.4,,False
382,Benzaldehyde,Benzaldehyde,100-52-7,19.4,7.4,5.3,,True
383,Benzamide,Benzamide,55-21-0,21.2,14.7,11.2,,False
384,Benzene,Benzene,71-43-2,18.4,0,2,,False
385,Benzimidazole,Benzimidazole,51-17-2,20.6,14.9,11,,False
386,Benzisoxazole,Benzisoxazole,271-58-9,20.6,11.5,8.8,,False
387,Benzoic Acid,Benzoic acid,65-85-0,20,6.9,10.8,,True
388,Benzoin,Benzoin,119-53-9,19.9,9.7,10.7,,True
389,Benzonitrile,Benzonitrile,100-47-0,18.8,12,3.3,,False
390,Benzophenone,Benzophenone,119-61-9,19.5,7.2,5.1,,True
391,Benzothiazole,Benzothiazole,95-16-9,20.6,5.2,8.4,,False
392,Benzotrichloride,Benzotrichloride,1998-07-07,19.4,3.2,3.2,,False
393,Benzoyl Chloride,Benzoyl chloride,98-88-4,19.3,6.8,4.5,,False
394,Benzyl Acetate,Benzyl acetate,0140-11-04,18.3,5.7,6,,True
395,Benzyl Alcohol,Benzyl alcohol,100-51-6,18.4,6.3,13.7,,True
396,Benzyl Amine,Benzylamine,100-46-9,19,4.6,9.4,,False
397,Benzyl Benzoate,Benzyl benzoate,120-51-4,20,5.1,5.2,,True
398,Benzyl Butyl Phthalate,Benzyl butyl phthalate(BBP),85-68-7,19,11.2,3.1,,True
399,Benzyl Chloride,Benzyl chloride,100-44-7,18.8,7.1,2.6,,False
400,Benzyl Ethyl Ether,Benzyl ethyl ether,539-30-0,18.4,3.8,3.8,,True
401,Benzyl Methacrylate,Benzyl methacrylate,2495-37-6,16.8,4.1,4.1,,True
402,Bicyclohexyl,Bicyclohexyl,92-51-3,17,0,0,,False
403,Biphenyl,Biphenyl,92-52-4,19.7,1,2,,False
404,Bis(Chloromethyl)Ether,Bis(chloromethyl) ether,542-88-1,17.2,8.2,7.6,,False
405,Bis-(M-Phenoxyphenyl) Ether,Bis(m-phenoxyphenyl) ether,748-30-1,19.6,3.1,5.1,,True
406,Bisphenol A,Bisphenol A,1980-05-07,19.2,5.9,13.8,,True
407,Bisphenol-S,Bisphenol S,1980-09-01,20,14.6,16.3,,False
408,Biuret,Biuret,108-19-0,20,14.6,18.8,,False
409,Borine Carbonyl,Borine carbonyl,13205-44-2,17,10.2,6.9,,False
410,Boron Trichloride,Boron trichloride,10294-34-5,16.6,2.5,0,,False
411,Bromine,Bromine,7726-95-6,18.2,14.9,0,,False
412,Bromoacetylene,Bromoacetylene,593-61-3,15.7,9.9,5.6,,False
413,Bromobenzene,Bromobenzene,108-86-1,19.2,5.5,4.1,,False
414,Bromochloromethane,Bromochloromethane,74-97-5,17.3,5.7,3.5,,False
415,Bromoethylene,Bromoethylene,593-60-2,15.9,6.3,5.4,,False
416,Bromoform,Bromoform,75-25-2,20,5,7,,False
417,Bromomethyl Methyl Ether,Bromomethyl methyl ether,13057-17-5,16.9,8.5,7,,False
418,Bromoprene,Bromoprene,1822-86-2,16.9,6.4,4.7,,False
419,Bromotrichloro Methane #1,Bromotrichloromethane #1,75-62-7,18.3,0.8,0,,False
420,Bromotrichloro Methane #2-Gc,Bromotrichloromethane #2-GC,75-62-7,18.3,8.1,6,,False
421,Bromotrichloro Methane #3,Bromotrichloromethane #3,75-62-7,18.3,8.1,0,,False
422,Bromotrifluoromethane (Freon 1381),Bromotrifluoromethane (Freon 1381),75-63-8,14.3,2.4,0,,False
423,Butadiene-4-Cyano,Butadiene-4-carbonitrile,1615-70-9,16.2,11.7,5.2,,False
424,Butadienedioxide,Butadiene dioxide,1464-53-5,18.3,14.4,6.2,,True
425,Butadione,Butanedione,0431-03-08,15.7,5.1,6.8,,True
426,Butane,Butane,106-97-8,14.1,0,0,,False
427,Butoxy Ethoxy Propanol,Butoxyethoxypropanol,39332-55-3,15.5,6.5,10.2,,True
428,Butyl Benzoate,Butyl benzoate,136-60-7,18.3,5.6,5.5,,True
429,Butyl Formate,Butyl formate,592-84-7,15.7,6.5,9.2,,True
430,Butyl Isopropenyl Ether,Butyl isopropenyl ether,22022-33-9,14.8,5.3,5,,True
431,Butyl Lactate,Butyl lactate,138-22-7,15.8,6.5,10.2,,True
432,Butyl Oleate,Butyl oleate,142-77-8,16.3,3.7,4.2,,True
433,Butyl Stearate,Butyl stearate,123-95-5,14.5,3.7,3.5,,True
434,Butyl-6-Methyl-3-Cyclohexene Carboxylate,Butyl-6-methyl-3-cyclohexenecarboxylate,,16.1,2.5,5.7,,True
435,Butyleneoxide,Butylene oxide,106-88-7,16.3,6.2,5.9,,True
436,Butyraldehyde,Butyraldehyde,123-72-8,15.6,10.1,6.2,,True
437,Butyric Acid,Butyric acid,107-92-6,15.7,4.8,12,,True
438,Butyric Anhydride,Butyric anhydride,106-31-0,15.8,10.3,4.5,,True
439,Butyronitrile,Butyronitrile,109-74-0,15.3,12.4,5.1,,False
440,Butyrylchloride,Butyryl chloride,141-75-3,16.8,9.4,4.8,,False
441,Caffeine,Caffeine,1958-08-02,19.5,10.1,13,,False
442,Camphene,Camphene,79-92-5,16.4,1.8,3.1,,True
443,Caprolactone (Epsilon),ε-Caprolactone,502-44-3,18,15,7.4,,True
444,Carbazole (Diphenylenimine),Carbazole,86-74-8,21.7,6.4,6.2,,False
445,Carbon Dioxide (Fit = 1.0),Carbon dioxide,124-38-9,15.7,6.3,5.7,,True
446,Carbon Disulfide (0 Dipole Moment),Carbon disulfide,75-15-0,20.2,0,0.6,,False
447,Carbon Disulfide (P By Group Cont.),Carbon disulfide (P by group cont.),75-15-0,19.9,5.8,0.6,,False
448,Carbon Tetrachloride (0 Dipole Moment),Carbon tetrachloride,56-23-5,17.8,0,0.6,,False
449,Carbon Tetrachloride (P By Group Cont.),Carbon tetrachloride (P by group cont.),56-23-5,16.1,8.3,0,,False
450,Carbonyl Cyanide,Carbonyl cyanide,922-64-5,15,6.3,8,,False
451,Carbonyl Sulfide,Carbonyl sulfide,463-58-1,17.4,3.7,0,,False
452,Castor Oil,Castor oil,8001-79-4,15.9,4.6,12,,True
453,Cetyl Alcohol (1-Hexadecanol),Cetyl alcohol,36653-82-4,16.4,3.7,8.1,,True
454,Chloral,Chloral,75-87-6,17.2,7.4,7.6,,False
455,Chlorine,Chlorine,7782-50-5,17.3,10,0,,False
456,Chloro Acetaldehyde,Chloroacetaldehyde,107-20-0,16.2,14,9,,False
457,Chloro Acetic Acid,Chloroacetic acid,1979-11-08,17.7,10.4,12.3,,False
458,Chloro Maleic Anhydride,Chloromaleic anhydride,1996-02-06,20.4,17.3,11.5,,False
459,Chloroacetone,Chloroacetone,78-95-5,16.8,9.6,5.5,,False
460,Chloroacetonitrile,Chloroacetonitrile,107-14-2,17.4,13.6,2,,False
461,Chloroacetylchloride,Chloroacetyl chloride,1979-04-09,17.5,9.2,5.5,,False
462,Chloroacetylene,Chloroacetylene,593-63-5,16.2,2.1,2.5,,False
463,Chlorobenzene,Chlorobenzene,108-90-7,19,4.3,2,,False
464,Chlorocyclopropane,Chlorocyclopropane,7393-45-5,17.6,7.2,2.2,,False
465,Chlorodifluoromethane (Freon 22),Chlorodifluoromethane (Freon 22),75-45-6,12.3,6.3,5.7,,False
466,Chloroform,Chloroform,67-66-3,17.8,3.1,5.7,,False
467,Chloromethylsulfide,Chloromethyl sulfide,3592-44-7,16.6,6.4,2,,False
468,Chloronitromethane,Chloronitromethane,1794-84-9,17.4,13.5,5.5,,False
469,Chloropicrin (Trichloronitromethane),Chloropicrin,1976-06-02,17.6,6.8,7,,False
470,Chloroprene,Chloroprene,126-99-8,16.1,5.4,2.1,,False
471,Chlorotrifluoroethylene (Ctfe),Chlorotrifluoroethylene,79-38-9,15.3,6.3,0,,False
472,Cinnamyl Alcohol,Cinnamyl alcohol,104-54-1,19.1,6,13,,True
473,Cis-Cinnamic Acid,cis-Cinnamic acid,102-94-3,19.1,3.9,10.6,,True
474,Cis-Decahydronaphthalene,cis-Decahydronaphthalene,0493-01-06,17.6,0,0,,False
475,Citraconic Anhydride,Citraconic anhydride,0616-02-04,19.2,17,11.2,,True
476,Coniferyl Alcohol,Coniferyl alcohol,458-35-5,19,7,16.3,,True
477,Coumarin,Coumarin,91-64-5,20,12.5,6.7,,True
478,Crotonaldehyde,Crotonaldehyde,123-73-9,16.2,14.9,7.4,,True
479,Crotonic Acid,Crotonic acid,107-93-7,16.8,8.7,12,,True
480,Crotonlactone,Crotonolactone,497-23-4,19,19.8,9.6,,True
481,Cyanamid (Carbamonitrile),Cyanamide,0420-04-02,15.5,27.6,16.8,,False
482,Cyanogen,Cyanogen,460-19-5,15.1,11.8,0,,False
483,Cyanogen Bromide,Cyanogen bromide,506-68-3,18.3,15.2,0,,False
484,Cyanogen Chloride,Cyanogen chloride,506-77-4,15.6,14.5,0,,False
485,Cyclobutanone,Cyclobutanone,1191-95-3,18.3,11.4,5.2,,True
486,Cyclodecanone,Cyclodecanone,1502-06-03,16.8,8,4.1,,True
487,Cyclododecane,Cyclododecane,294-62-2,16.4,0,0,,False
488,Cycloheptane,Cycloheptane,291-64-5,17.1,1.4,1.9,,False
489,Cycloheptanone,Cycloheptanone,502-42-1,17.2,10.6,4.8,,True
490,Cyclohexane,Cyclohexane,110-82-7,16.8,0,0.2,,False
491,"Cyclohexane-1,2-Dicarboxylic Acid Di-Isononyl Ether","Cyclohexane-1,2-dicarboxylic acid di-isononyl ether",,16.4,2.2,5,,True
492,Cyclohexanol,Cyclohexanol,108-93-0,17.4,4.1,13.5,,True
493,Cyclohexanone,Cyclohexanone,108-94-1,17.8,8.4,5.1,,True
494,Cyclohexene,Cyclohexene,110-83-8,17.2,1,2,,False
495,Cycloheximide,Cycloheximide,66-81-9,18.3,11,13.8,,False
496,Cyclohexyl Benzene,Cyclohexylbenzene,827-52-1,18.7,0,1,,False
497,Cyclohexylamine,Cyclohexylamine,108-91-8,17.2,3.1,6.5,,False
498,Cyclohexylchloride,Cyclohexyl chloride,542-18-7,17.3,5.5,2,,False
499,Cyclooctanone,Cyclooctanone,502-49-8,17,9.6,4.5,,True
500,Cyclopentadiene,Cyclopentadiene,542-92-7,17,1.9,2,,False
501,Cyclopentane,Cyclopentane,287-92-3,16.4,0,1.8,,False
502,Cyclopentanone,Cyclopentanone,120-92-3,17.9,11.9,5.2,,True
503,Cyclopentene,Cyclopentene,142-29-0,16.7,3.8,1.7,,False
504,Cyclopentyl Methyl Ether (Cpme),Cyclopentyl methyl ether (CPME),5614-37-9,16.7,4.3,4.3,,True
505,Cyclopropane,Cyclopropane,75-19-4,17.3,0,0,,False
506,Cyclopropene,Cyclopropene,2781-85-3,17.2,2.4,2,,False
507,Cyclopropylmethylketone,Cyclopropyl methyl ketone,765-43-5,17,11.1,4.6,,True
508,Cyclopropylnitrile,Cyclopropylnitrile,5500-21-0,18.6,16.2,5.7,,False
509,d-Camphor,d-Camphor,464-49-3,17.8,10.3,5.2,,True
510,d-Limonene,d-Limonene,5989-27-5,17.2,1.8,4.3,,True
511,DDT,DDT,50-29-3,20,5.5,3.1,,False
512,Decamethylcyclopentasiloxane,Decamethylcyclopentasiloxane,0541-02-06,12.9,1.3,1,,False
513,Decane,Decane,124-18-5,15.7,0,0,,False
514,Di Butyl Fumarate,Dibutyl fumarate,105-75-9,16.7,3,6.7,,True
515,Di p-Tolyl Sulfoxide,Di-p-tolyl sulfoxide,1774-35-2,20.3,11.4,3.1,,False
516,Di-(2-Chloro-Isopropyl) Ether,Di-(2-chloro-isopropyl) ether,108-60-1,19,8.2,5.1,,False
517,Di-(2-Chloroethoxy) Methane,Di-(2-chloroethoxy) methane,111-91-1,17.1,10.2,7.1,,False
518,Di-(2-Chloroethyl) Ether,Di-(2-chloroethyl) ether,111-44-4,18.8,9,5.7,,False
519,Di-(2-Ethyl Hexyl) Sebacate,Di-(2-ethylhexyl) sebacate(DOS),122-62-3,16.2,5,9,256,True
520,Di-(2-Ethylhexyl)Azelate,Di-(2-ethylhexyl) azelate,103-24-2,16.2,4.7,8.4,,True
521,Di-(2-Methoxyethyl) Ether,Di-(2-methoxyethyl) ether,111-96-6,15.7,6.1,6.5,,True
522,Di-2-Ethylhexyl Amine,Di-2-ethylhexylamine,106-20-7,15.6,0.8,3.2,,False
523,Di-2-Ethylhexyl Ether,Di-2-ethylhexyl ether,10143-60-9,15.9,2.6,2.5,,True
524,Di-Isobutyl Carbinol,Diisobutyl carbinol,108-82-7,14.9,3.1,10.8,,True
525,Di-Isobutyl Ketone,Diisobutyl ketone,108-83-8,16,3.7,4.1,,True
526,Di-Isobutyl Sulfoxide,Diisobutyl sulfoxide,3085-40-3,16.3,10.5,6.1,,False
527,Di-Isodecyl Phthalate,Diisodecyl phthalate(DIDP),26761-40-0,16.6,6.2,2.6,420,True
528,Di-Isoheptyl Phthalate,Diisoheptyl phthalate(DIHP),71888-89-6,16.8,7.2,3.4,,True
529,Di-Isononyl Adipate,Diisononyl adipate(DINA),33703-08-1,16.7,1.8,4.9,,True
530,Di-Isononyl Phthalate,Diisononyl phthalate(DINP),28553-12-0,16.6,6.6,2.9,,True
531,Di-Isopropyl Methyl Phosphonate,Diisopropyl methylphosphonate,1445-75-6,16.4,10,5.7,,False
532,Di-Isopropyl Phosphonofluoridate,Diisopropyl phosphonofluoridate,55-91-4,15.7,10.2,5.9,,False
533,Di-Isopropyl Sulfoxide,Diisopropyl sulfoxide,2211-89-4,17,11.5,7.4,,False
534,Di-n-Butyl Ether,Di-n-butyl ether,142-96-1,15.2,3.4,3.2,,True
535,Di-n-Butyl Sulfoxide,Di-n-butyl sulfoxide,2168-93-6,16.4,10.5,6.1,,False
536,Di-n-Pentyl Ether,Di-n-pentyl ether,693-65-2,15.6,3.1,3,,True
537,Di-n-Propyl Ether,Di-n-propyl ether,111-43-3,15.1,3.2,3.2,,True
538,Di-n-Propyl Sulfoxide,Di-n-propyl sulfoxide,4253-91-2,17,13,7.4,,False
539,Di-sec-Butyl Ether,Di-sec-butyl ether,6863-58-7,15.2,3.5,3.3,,True
540,Diacetone Alcohol,Diacetone alcohol,123-42-2,15.8,8.2,10.8,,True
541,Diallyl Amine,Diallylamine,0124-02-07,15.6,4.5,6.7,,False
542,Diallyl Ether,Diallyl ether,557-40-4,15.3,4.4,5.3,,True
543,Diazomethane,Diazomethane,334-88-3,14.7,6.1,11.3,,False
544,Dibasic Esters (DBE),Dibasic esters (DBE),95481-62- 2,16.2,6.5,8.4,,True
545,Dibenzyl Ether,Dibenzyl ether,103-50-4,19.6,3.4,5.2,,True
546,Dibenzyl Sebacate,Dibenzyl sebacate(DBzS),140-24-9,17.8,2.2,5.5,257,True
547,Dibromomethane (Methylene Dibromide),Dibromomethane,74-95-3,19,6.4,7,,False
548,Dibutyl Amine,Dibutylamine,111-92-2,15,3,4.3,,False
549,Dibutyl Ketone,Dibutyl ketone,502-56-7,16,7.7,4.4,,True
