Repository: ToshihiroIguchi/MixingCompass

# MixingCompass

Hansen Solubility Parameters (HSP) analysis web application for solvent screening and material compatibility analysis.

## Overview

MixingCompass is a comprehensive web application designed for Hansen Solubility Parameters calculation and visualization. It provides an intuitive interface for researchers and engineers to analyze solvent-material interactions and optimize formulations.

# Data Processing (precompiled binaries)
pip install "numpy>=1.24.0,<3.0.0"
pip install "pandas>=2.0.0,<3.0.0"
pip install "scipy>=1.10.0,<2.0.0"

File: data/original/solvents/Macchia.csv
Green Solvents,dD,dP,dH,CAS,Chemical Formula,Family,CHO
"1,3-dioxolane",18.1,6.6,9.3,646-06-0,C3H6O2,Acetals,TRUE
1-Butyl-3-Methylimidazolium Chloride,13.4,8.2,9.6,79917-90-1,C8H15ClN2,Ionic Liquids,FALSE
1-Ethyl-3-methylimidazolium acetate,17.3,6.8,8.7,143314-17-4,C8H14N2O2,Ionic Liquids,FALSE
1-Ethyl-3-methylimidazolium tetrafluoroborate,16.5,4.2,7,143314-16-3,C6H11BF4N2,Ionic Liquids,FALSE
"2,5-Dimethyltetrahydrofuran",15.8,2.8,5.7,1003-38-9,C6H12O,ethers,TRUE
2-Ethylhexyl pelargonate,14.9,6.8,8.3,59587-44-9,C17H34O2,esters,TRUE
2-Methyloxolane (2-MeOx),16.8,5.7,6.2,96-47-9,C5H10O,ethers,TRUE
Agnique ME (mix methyl ester)®,16.4,3.3,4.7,85566-26-3,"Fatty acids, C8-10, Me esters",Fatty Acid Methyl Esters (FAME),TRUE
Benzyl Alcohol,16,6.3,13,100-51-6,C7H8O,Alcohols,TRUE
Butyl Lactate,15.2,7.3,6.4,138-22-7,C7H14O3,esters,TRUE
WAX RESCUE,14.7,3.43,5.9,2568-90-3,C9H20O2,Acetals,TRUE
Choline Chloride,17,15.5,21.2,67-48-1,C5H14ClNO,DES,FALSE
Cyclopentyl Methyl Ether,15.3,6.8,5.8,5614-37-9,C6H12O,Ethers,TRUE
Cyrene,16.8,9,7.8,53716-82-8,C6H8O3,ethers,TRUE
Dimethyl Carbonate,16.8,5.5,9.3,616-38-6,C3H6O3,Carbonates,TRUE
Dimethyl Glutarate,15.3,7.5,6.3,1119-40-0,C7H12O4,esters,TRUE
Dimethyl sulfoxide,18.4,16.4,10.2,67-68-5,C2H6OS,Sulfoxide,FALSE
Ethanol,15.8,8.8,19.4,64-17-5,C2H6O,Alcohols,TRUE
Ethyl lactate,16.2,8.3,7.1,687-47-8,C5H10O3,esters,TRUE
Glycerol (anhydrous),10.8,2.5,9.3,56-81-5,C3H8O3,Alcohols,TRUE
Glycerol Carbonate,15.5,8.2,7.8,1379618-83-3,C13C3H6O4,Carbonates,TRUE
Glycerol Formal,16.37,11.99,19.63,99569-11-6,C8H16O6,Acetals,TRUE
Glycerol Triethyl Ether,15.5,4.8,3.6,13236-02-07,C12H20O6,ethers,TRUE
Glycerol Trimethyl Ether,15.5,5.7,3.6,25498-49-1,C10H22O4,ethers,TRUE
Isopropanol,15.8,9.5,17.4,67-63-0,C3H8O,Alcohols,TRUE
Isopropyl Palmitate,16.2,3.9,3.7,142-91-6,C19H38O2,esters,TRUE
Isosorbide Dimethyl Ether,14.9,6.9,6.5,5306-85-4,C8H14O4,ethers,TRUE
Lactic acid,16.1,7.5,7.6,50-21-5,C3H6O3,organic acid,TRUE
Levoglucosenone,15.6,9.2,11.1,37112-31-5,C6H6O3,others,TRUE
Limonene (D-(+)-Limonene),17.2,1.8,4.3,5989-27-5,C₁₀H₁₆,Terpen,TRUE
Methanol,15.1,12.3,22.3,67-56-1,CH4O,Alcohols,TRUE
Methyl 5-(dimethylamino)-2-methyl-5-oxopentanoate,16.7,8.9,8,1174627-68-9,C9H17NO3,Fatty Acid Methyl Esters (FAME),FALSE
Methyl decanoate,14.8,2.7,4.5,110-42-9,C11H22O2,Fatty Acid Methyl Esters (FAME),TRUE
Methyl isocyanate,15.9,2.4,5.7,624-83-9,C2H3NO,Fatty Acid Methyl Esters (FAME),FALSE
Methyl Caproate (Methyl hexanoate),16,4.3,5.8,106-70-7,C7H14O2,Fatty Acid Methyl Esters (FAME),TRUE
Methyl Capylate (Caprylic acid methyl ester),15.4,2.7,5.9,0111-11-05,C9H18O2,Fatty Acid Methyl Esters (FAME),TRUE
Methyl Cocoate (Coconut fatty acid methyl esters),16,2,5,61788-59-8,C14H28O2,Fatty Acid Methyl Esters (FAME),TRUE
Methyl Laurate,16,2.1,5.2,111-82-0,C13H26O2,Fatty Acid Methyl Esters (FAME),TRUE
Methyl linoleate,16.2,1.7,4.2,112-63-0,C19H34O2,Fatty Acid Methyl Esters (FAME),TRUE
Methyl Myristate,16,1.9,4.2,0124-10-07,C15H30O2,Fatty Acid Methyl Esters (FAME),TRUE
Methyl Oleate,15.8,5.9,6.5,112-62-9,C19H36O2,Fatty Acid Methyl Esters (FAME),TRUE
Methyl Palmitate,16,1.6,3.6,112-39-0,CH3(CH2)14CO2CH3,Fatty Acid Methyl Esters (FAME),TRUE
Methyl Ricinoleate,16.4,3.5,9.3,141-24-2,C19H36O3,Fatty Acid Methyl Esters (FAME),TRUE
Methyl Soyate,16.1,1.6,3.8,67784-80-9,C19H36O2,Fatty Acid Methyl Esters (FAME),TRUE
Methyl Stearate (C18),16,6.2,6.8,27234-05-05,C19H38O2,Fatty Acid Methyl Esters (FAME),TRUE
Methylal,14.83,6.01,8.76,109-87-5,C₃H₈O2,Acetals,TRUE
Propylal,15.11,3.95,6.32,505-84-0,C₇H₁₆O2,Acetals,TRUE
Propylene Carbonate,17.2,4.9,9.1,108-32-7,C4H6O3,Carbonates,TRUE
Propylene Glycol,17,12,26,57-55-6,C3H8O2,Alcohols,TRUE
"Solketal (2,2-Dimethyl-1,3-dioxolane-4-methanol)",16.2,7.3,6.8,100-79-8,C6H12O3,Acetals,TRUE
Tetrahydropyran,16,9.1,6.2,142-68-7,C5H10O,ethers,TRUE
Triacetin,16,7.5,10,102-76-1,C9H14O6,Glycerol Derivatives,TRUE
α-Pinene,16,2.1,1.9,80-56-8,C10H16,Terpen,TRUE
γ-Valerolactone,17.8,5,7.4,108-29-2,C5H8O2,Esters,TRUE
Ethyl Acetate,15.8,5.3,7.2,141-78-6,C4H8O2,Esters,TRUE
"Ethylene glycol (1,2-Ethanediol)",7,11,26,107-21-1,C2H6O2,Alcohols,TRUE

File: data/original/solvents/Mavka.csv
old_name,dD,dP,dH,Solvents,CHO
"(3-hydroxy-2,2,4-trimethylpentyl) 2-methylpropanoate",15.1,6.1,9.8,"(3-Hydroxy-2,2,4-trimethylpentyl) 2-methylpropanoate",TRUE
(Z)-octadec-9-enoic acid,14.3,3.1,14.3,(Z)-Octadec-9-enoic acid,TRUE
"1,1,1-trichloroethane",16.9,4.3,2.1,"1,1,1-Trichloroethane",FALSE
"1,1,2-trichloro-1,2,2-trifluoroethane",14.7,1.6,0,"1,1,2-Trichloro-1,2,2-trifluoroethane",FALSE
"1,1-dichloroethane",16.6,8.2,0.4,"1,1-Dichloroethane",FALSE
"1,1-dichloroethene",17,6.8,4.5,"1,1-Dichloroethene",FALSE
"1,2,3-propanetriol",17.3,12.1,29.4,"1,2,3-Propanetriol",TRUE
"1,2-diacetoxyethane",16.2,4.7,9.8,"1,2-Diacetoxyethane",TRUE
"1,2-diaminoethane",16.6,8.8,17,"1,2-Diaminoethane",FALSE
"1,2-dichlorobenzene",19.2,6.3,3.3,"1,2-Dichlorobenzene",FALSE
"1,2-dichloroethane",19,7.4,4.1,"1,2-Dichloroethane",FALSE
"1,2-dimethylbenzene",17.8,1,3.1,"1,2-Dimethylbenzene",TRUE
"1,2-propanediol",16.9,9.4,23.3,"1,2-Propanediol",TRUE
"1,3-butanediol",16.6,10,21.5,"1,3-Butanediol",TRUE
"1,3-dihydroxybenzene",18,8.4,21.2,"1,3-Dihydroxybenzene",TRUE
"1,3-dimethylbenzene",17.7,1,3.1,"1,3-Dimethylbenzene",TRUE
"1,3-dioxolan-2-one",19.4,21.8,5.1,"1,3-Dioxolan-2-one",TRUE
"1,3-dioxolane",18,6.6,9.2,"1,3-Dioxolane",TRUE
"1,4-diethylbenzene",18,0,0.6,"1,4-Diethylbenzene",TRUE
"1,4-dimethylbenzene",17.6,1,3.1,"1,4-Dimethylbenzene",TRUE
1-bromonaphthalene,20.4,3.1,4.1,1-Bromonaphthalene,FALSE
1-butoxypropan-2-ol,15.4,4.5,9.2,1-Butoxypropan-2-ol,TRUE
1-chlorobutane,16.3,5.5,2.1,1-Chlorobutane,FALSE
1-ethoxypropan-2-yl acetate,15.6,6.4,7.8,1-Ethoxypropan-2-yl acetate,TRUE
1-methoxy-2-propanol,15.5,6.3,11.7,1-Methoxy-2-propanol,TRUE
1-methoxypropan-2-yl acetate,15.5,5.5,9.8,1-Methoxypropan-2-yl acetate,TRUE
1-methylpropyl acetate,15,3.7,7.6,1-Methylpropyl acetate,TRUE
1-nitropropane,16.6,12.3,5.5,1-Nitropropane,FALSE
1-phenoxy-2-propanol,17.4,5.3,11.5,1-Phenoxy-2-propanol,TRUE
"2,2,4-trimethylpentane",14.3,0,0,"2,2,4-Trimethylpentane",TRUE
"2,6-dimethyl-4-heptanone",16,3.7,4.1,"2,6-Dimethyl-4-heptanone",TRUE
2-(2-butoxyethoxy)ethanol,16,7,10.6,2-(2-Butoxyethoxy)ethanol,TRUE
2-(2-butoxyethoxy)ethyl acetate,16,4.1,8.2,2-(2-Butoxyethoxy)ethyl acetate,TRUE
2-(2-butoxypropoxy)propan-1-ol,15.8,6.6,10,2-(2-Butoxypropoxy)propan-1-ol,TRUE
2-(2-ethoxyethoxy)ethanol,16.2,9.2,12.3,2-(2-Ethoxyethoxy)ethanol,TRUE
2-(2-ethoxyethoxy)ethyl acetate,16.2,5.1,9.2,2-(2-Ethoxyethoxy)ethyl acetate,TRUE
2-(2-ethylhexoxy)ethanol,16,4.1,5.1,2-(2-Ethylhexoxy)ethanol,TRUE
2-(2-methoxyethoxy)ethanol,16.2,7.8,12.7,2-(2-Methoxyethoxy)ethanol,TRUE
2-(2-methoxypropoxy)propan-1-ol,15.6,5.7,11.3,2-(2-Methoxypropoxy)propan-1-ol,TRUE
2-(2-propoxyethoxy)ethanol,16,7.2,11.3,2-(2-Propoxyethoxy)ethanol,TRUE
2-aminoethanol,17.2,15.6,21.3,2-Aminoethanol,FALSE
2-butanol,15.8,5.7,14.5,2-Butanol,TRUE
2-butanone,16,9,5.1,2-Butanone,TRUE
2-butoxyethanol,15.9,5.1,12.3,2-Butoxyethanol,TRUE
2-butoxyethyl acetate,15.3,4.5,8.8,2-Butoxyethyl acetate,TRUE
2-ethoxyethanol,16.2,9.2,14.3,2-Ethoxyethanol,TRUE
2-ethoxyethyl acetate,15.9,4.7,10.6,2-Ethoxyethyl acetate,TRUE
2-ethyl-1-butanol,15.8,4.3,13.5,2-Ethyl-1-butanol,TRUE
2-ethylhexanol,16,3.3,11.9,2-Ethylhexanol,TRUE
2-ethylhexyl acetate,15.8,2.9,5.1,2-Ethylhexyl acetate,TRUE
2-heptanone,16.2,5.7,4.1,2-Heptanone,TRUE
2-hexyloxyethanol,16.2,5.5,9,2-Hexyloxyethanol,TRUE
2-methoxyethanol,16.2,9.2,16.4,2-Methoxyethanol,TRUE
2-methyl-1-propanol,15.1,5.7,16,2-Methyl-1-propanol,TRUE
2-methyl-2-propanol,15.2,5.1,14.8,2-Methyl-2-propanol,TRUE
2-methylpentyl acetate,15.1,3.1,6.8,2-Methylpentyl acetate,TRUE
2-methylpropyl 2-methylpropanoate,15.1,2.9,5.9,2-Methylpropyl 2-methylpropanoate,TRUE
2-methylpropyl acetate,15.1,3.7,6.3,2-Methylpropyl acetate,TRUE
2-nitropropane,16.2,12.1,4.1,2-Nitropropane,FALSE
2-pentanone,16,7.6,4.7,2-Pentanone,TRUE
2-phenoxyethanol,17.8,5.7,14.4,2-Phenoxyethanol,TRUE
2-propanol,15.8,6.1,16.4,2-Propanol,TRUE
2-propanone,15.5,10.4,7,2-Propanone,TRUE
2-propen-1-ol,16.2,10.8,16.8,2-Propen-1-ol,TRUE
2-propoxyethanol,16.2,8.6,13.5,2-Propoxyethanol,TRUE
"3,5,5-trimethyl-2-cyclohexen-1-one",16.6,8.2,7.4,"3,5,5-Trimethyl-2-cyclohexen-1-one",TRUE
3-methyl-1-butanol,15.8,5.1,13.3,3-Methyl-1-butanol,TRUE
3-methylbutyl acetate,15.3,3.1,7,3-Methylbutyl acetate,TRUE
3-methylphenol,18.1,5.1,12.9,3-Methylphenol,TRUE
3-pentanone,15.8,7.6,4.7,3-Pentanone,TRUE
"4-(hydroxymethyl)-1,3-dioxolan-2-one",18,25.6,17.4,"4-(Hydroxymethyl)-1,3-dioxolan-2-one",TRUE
4-chlorotrifluoromethylbenzene,18,5.9,3.9,4-Chlorotrifluoromethylbenzene,FALSE
4-hydroxy-4-methylpentan-2-one,15.7,8.2,10.8,4-Hydroxy-4-methylpentan-2-one,TRUE
"4-methyl-2-oxo-1,3-dioxolane",20,18,4.1,"4-Methyl-2-oxo-1,3-dioxolane",TRUE
4-methyl-2-pentanol,15.3,3.3,12.3,4-Methyl-2-pentanol,TRUE
4-methyl-2-pentanone,15.3,6.1,4.1,4-Methyl-2-pentanone,TRUE
4-methyl-3-penten-2-one,16.3,7.2,6.2,4-Methyl-3-penten-2-one,TRUE
"4-oxa-2,6-heptandiol",15.9,20.3,18.5,"4-Oxa-2,6-heptandiol",TRUE
5-methyl-2-hexanone,16,5.7,4.1,5-Methyl-2-hexanone,TRUE
acetic acid,14.5,8,13.5,Acetic acid,TRUE
acetic anhydride,15.4,11.1,9.6,Acetic anhydride,TRUE
acetonitrile,15.4,18,6.1,Acetonitrile,FALSE
acetophenone,19.6,8.6,3.7,Acetophenone,TRUE
aniline,19.4,5.1,10,Aniline,FALSE
benzaldehyde,18.8,8.6,5.3,Benzaldehyde,TRUE
benzene,18.5,0,2,Benzene,TRUE
benzoic acid,18.2,7,9.8,Benzoic acid,TRUE
benzyl alcohol,18.5,6.3,13.7,Benzyl alcohol,TRUE
benzyl benzoate,20.1,5.1,5.1,Benzyl benzoate,TRUE
benzyl butyl phthalate,19.1,11.3,3.1,Benzyl butyl phthalate,TRUE
bis(2-chloroethyl) ether,18.9,9,3.1,Bis(2-chloroethyl) ether,FALSE
butane,14.1,0,0,Butane,TRUE
butanenitrile,15.4,12.5,5.1,Butanenitrile,FALSE
butanoic acid,15,4.1,10.7,Butanoic acid,TRUE
butanol,16,5.7,15.8,Butanol,TRUE
butyl acetate,15.8,3.7,6.3,Butyl acetate,TRUE
butyl benzoate,18.2,5.5,5.5,Butyl benzoate,TRUE
butyl lactate,15.7,6.6,10.3,Butyl lactate,TRUE
butyl propanoate,15.3,3.3,6.8,Butyl propanoate,TRUE
carbon disulfide,20.5,0,0.6,Carbon disulfide,FALSE
chlorobenzene,19,4.3,2.1,Chlorobenzene,FALSE
chlorocyclohexane,17.4,5.5,2.1,Chlorocyclohexane,FALSE
chloromethane,15.3,6.1,3.9,Chloromethane,FALSE
cis-decalin,18,0,0,cis-Decalin,TRUE
cyclohexanamine,17.4,3.1,6.6,Cyclohexanamine,FALSE
cyclohexane,16.8,0,0.2,Cyclohexane,TRUE
cyclohexanol,17.4,4.1,13.5,Cyclohexanol,TRUE
cyclohexanone,17.8,6.3,5.1,Cyclohexanone,TRUE
d-limonene,17.2,1.8,4.3,d-Limonene,TRUE
decanol,17.6,2.7,10,Decanol,TRUE
dibenzyl ether,17.4,3.7,7.4,Dibenzyl ether,TRUE
dibutyl (2Z)-2-butenedioate,15.4,3.1,7.2,Dibutyl (2Z)-2-butenedioate,TRUE
dibutyl ether,14.4,2.9,5.1,Dibutyl ether,TRUE
dibutyl phthalate,16.8,8.6,4.1,Dibutyl phthalate,TRUE
dichloromethane,18.2,6.3,6.1,Dichloromethane,FALSE
diethyl carbonate,16.6,3.1,6.1,Diethyl carbonate,TRUE
diethyl ether,14.5,2.9,5.1,Diethyl ether,TRUE
diethyl sulfide,16.9,3.1,2.1,Diethyl sulfide,FALSE
diethyl sulphate,15.8,14.7,7.2,Diethyl sulphate,FALSE
diethylamine,15,2.3,6.2,Diethylamine,FALSE
diethylene glycol,16.1,14.7,20.5,Diethylene glycol,TRUE
diisopropyl ether,15.2,3.3,3.3,Diisopropyl ether,TRUE
dimethoxymethane,15.1,1.8,8.6,Dimethoxymethane,TRUE
dimethyl carbonate,17.4,9.6,3.9,Dimethyl carbonate,TRUE
dimethyl hexanedioate,16.9,4.3,9.2,Dimethyl hexanedioate,TRUE
dimethyl phthalate,18.6,10.8,4.9,Dimethyl phthalate,TRUE
dimethyl sulfoxide,18.5,16.4,10.2,Dimethyl sulfoxide,FALSE
dioxane,19.1,1.8,7.4,Dioxane,TRUE
dipropylamine,15.4,1.4,4.1,Dipropylamine,FALSE
dodecane,16,0,0,Dodecane,TRUE
ethanediol,16.9,11,26.1,Ethanediol,TRUE
ethanethiol,15.8,6.6,7.2,Ethanethiol,FALSE
ethanol,15.8,8.8,19.4,Ethanol,TRUE
ethyl 2-hydroxypropanoate,16,7.6,12.5,Ethyl 2-hydroxypropanoate,TRUE
ethyl 3-ethoxypropanoate,16.2,3.3,8.8,Ethyl 3-ethoxypropanoate,TRUE
ethyl acetate,15.8,5.3,7.2,Ethyl acetate,TRUE
ethyl formate,15.5,7.2,7.6,Ethyl formate,TRUE
ethylbenzene,17.8,0.6,1.4,Ethylbenzene,TRUE
formamide,17.2,26.3,19,Formamide,FALSE
formic acid,14.4,11.9,16.6,Formic acid,TRUE
furan,17.8,1.8,5.3,Furan,TRUE
heptane,15.3,0,0,Heptane,TRUE
hexane,14.9,0,0,Hexane,TRUE
hexyl acetate,16,2.9,6.2,Hexyl acetate,TRUE
isopropyl acetate,14.9,4.5,8.2,Isopropyl acetate,TRUE
methanol,15.2,12.3,22.3,Methanol,TRUE
methyl (Z)-9-octadecenoate,16.2,3.9,4.5,Methyl (Z)-9-octadecenoate,TRUE
methyl 2-hydroxybenzoate,16,8,12.3,Methyl 2-hydroxybenzoate,TRUE
methyl acetate,15.5,7.2,7.6,Methyl acetate,TRUE
methylcyclohexane,16,0,0,Methylcyclohexane,TRUE
morpholine,18.8,4.9,9.2,Morpholine,FALSE
"N,N-dimethylacetamide",16.8,11.5,10.2,"N,N-Dimethylacetamide",FALSE
"N,N-dimethylformamide",17.4,13.7,11.3,"N,N-Dimethylformamide",FALSE
N-methylpyrrolidone,18,12.3,7.2,N-Methylpyrrolidone,FALSE
naphthalene,19.2,2,5.9,Naphthalene,TRUE
nitrobenzene,20,8.6,4.1,Nitrobenzene,FALSE
nitroethane,16,15.5,4.5,Nitroethane,FALSE
nitromethane,15.8,18.8,5.1,Nitromethane,FALSE
nonane,15.7,0,0,Nonane,TRUE
octadecanoic acid,16.4,3.3,5.5,Octadecanoic acid,TRUE
octane,15.5,0,0,Octane,TRUE
oxepan-2-one,19.7,15,7.4,Oxepan-2-one,TRUE
oxolan-2-one,19,16.6,7.4,Oxolan-2-one,TRUE
pentane,14.5,0,0,Pentane,TRUE
pentanol,16,4.5,13.9,Pentanol,TRUE
pentyl acetate,15.8,3.9,6.8,Pentyl acetate,TRUE
pentyl propanoate,15.5,2.9,6.5,Pentyl propanoate,TRUE
phenol,18,5.9,14.9,Phenol,TRUE
propanol,15.9,6.8,17.4,Propanol,TRUE
propyl acetate,15.3,4.3,7.6,Propyl acetate,TRUE
propyl propanoate,15.5,3.7,7.4,Propyl propanoate,TRUE
pyridine,19,8.8,5.9,Pyridine,FALSE
quinoline,19.4,7,7.6,Quinoline,FALSE
styrene,18.6,1,4.1,Styrene,TRUE
sulfolane,18,18,9.8,Sulfolane,FALSE
tert-butyl acetate,14.3,3.5,5.9,tert-Butyl acetate,TRUE
tetrachloroethene,18.3,5.7,0,Tetrachloroethene,FALSE
tetrachloromethane,17.8,0,0.6,Tetrachloromethane,FALSE
tetrahydrofuran,16.8,5.7,8,Tetrahydrofuran,TRUE
tetrahydrofurfuryl alcohol,17.8,8.2,12.9,Tetrahydrofurfuryl alcohol,TRUE
tetrahydronaphthalene,19.6,2,2.9,Tetrahydronaphthalene,TRUE
thiolane-1-oxide,18.2,11,9.1,Thiolane-1-oxide,FALSE
toluene,18,1.4,2,Toluene,TRUE
trichloroethene,18,3.1,5.3,Trichloroethene,FALSE
trichloromethane,17.8,3.1,5.7,Trichloromethane,FALSE
triethylene glycol,16,12.5,18.6,Triethylene glycol,TRUE
trioctyl phosphate,16.4,2.1,5.1,Trioctyl phosphate,FALSE
water,15.6,16,42.4,Water ,TRUE

File: data/original/solvents/Nakamura.csv
ID,Solvent,CAS,Smiles,CHO,Tb,MWt (g/mol),Plate No.,Remarks,dD,dP,dH,Molar volume (cm3/mol)
S1,"1,3-Bis(Trifluoromethyl)Benzene",402-31-3,C1=CC(=CC(=C1)C(F)(F)F)C(F)(F)F,FALSE,116,214,1,"2h in CO2 incubator (37°C, RH:95%, 5%-CO2)",17,6.8,0,155.2
S2,Perfluorohexane,355-42-0,FC(F)(C(F)(C(F)(C(F)(C(F)(C(F)(F)F)F)F)F)F)F,FALSE,60,338,1,2h in CO2 incubator,12.1,0,0,201.2
S3,Hydrofluoroether(AE-3000),406-78-0,FC(OCC(F)(F)F)(C(F)F)F,FALSE,50,200,1,2h in CO2 incubator,14,4.9,3.9,136.3
S4,"1H,1H,7H-Dodecafluoro-1-heptanol",335-99-9,FC(C(F)(F)C(F)(F)CO)(F)C(F)(F)C(F)(F)C(F)F,FALSE,170,332,1,2h in CO2 incubator,13.6,4.6,8.1,196.4
S5,Perfluoro(2-methyl-3-pentanone)(Novec649),756-13-8,O=C(C(C(F)(F)F)(C(F)(F)F)F)C(F)(C(F)(F)F)F,FALSE,49,316,1,2h in CO2 incubator,12.4,3.6,1.3,189.3
S6,Hydrofluoroether(HFE-7100),163702-07-6,COC(C(C(C(F)(F)F)(F)F)(F)F)(F)F,FALSE,61,250,1,2h in CO2 incubator,13.7,2.2,1,164.5
S7,Hydrofluoroether(HFE-7200),"163702-06-5,163702-05-4",C(F)(F)(F)C(F)(F)C(F)(F)C(F)(F)OCC,FALSE,76,264,1,2h in CO2 incubator,13,2.9,2,182
S8,Hydrofluoroether(HFE-7300),132182-92-4,FC(F)(C(F)(F)C(F)(F)C(F)(F)C(F)(F)F)C(F)(F)OC,FALSE,98,350,1,2h in CO2 incubator,12.8,2.6,2.1,216.6
S9,Perfluoropolyether(GALDEN HT55),,,FALSE,55,340,1,2h in CO2 incubator,12.1,4.2,2.2,201.8
S10,Perfluoropolyether(GALDEN HT80),,,FALSE,80,430,1,2h in CO2 incubator,11.8,4.7,2.5,249.2
S11,Perfluoropolyether(GALDEN HT110),,,FALSE,110,580,1,2h in CO2 incubator,10.9,4.4,2.1,328.5
S12,Perfluoropolyether(GALDEN HT135),,,FALSE,135,610,2,2h in CO2 incubator,10.7,4.3,2,344.4
S13,Perfluoropolyether(GALDEN HT170),,,FALSE,170,760,2,2h in CO2 incubator,9.9,4.3,1.8,423.7
S14,Perfluoropolyether(GALDEN HT200),,,FALSE,200,870,2,2h in CO2 incubator,9.3,3.7,1.1,482.1
S15,Perfluoropolyether(GALDEN HT230),,,FALSE,230,1020,2,2h in CO2 incubator,8.6,4.9,2,560.9
S17,Hexamethyldisiloxane,107-46-0,C[Si](C)(C)O[Si](C)(C)C,FALSE,100,162,2,2h in CO2 incubator,12.6,2,0,212.4
S18,Octamethyltrisiloxane,107-51-7,C[Si](C)(C)O[Si](C)(C)O[Si](C)(C)C,FALSE,153,237,2,2h in CO2 incubator,12.2,1.8,0,288.4
S19,Decamethyltetrasiloxane,141-62-8,C[Si](C)(C)O[Si](C)(C)O[Si](C)(C)O[Si](C)(C)C,FALSE,194,311,2,2h in CO2 incubator,11.7,2.4,0,363.8
S20,Decamethylcyclopentasiloxane,541-02-6,[Si]1(C)(C)O[Si](C)(C)O[Si](C)(C)O[Si](C)(C)O[Si](O1)(C)C,FALSE,210,371,2,2h in CO2 incubator,12.9,1.3,1,388.7
S21,1-Bromoperfluorooctane,423-55-2,FC(F)(F)C(F)(F)C(F)(F)...Br,FALSE,142,499,2,2h in CO2 incubator,12.9,1.9,1.3,260.9
S22,Hydrofluoroether(HFE-7000),375-03-1,COC(F)(C(F)(C(F)(F)F)F)F,FALSE,34,200,3,1h at ambient (22°C),13,4.2,1,141.9
S23,Hexadecane,544-76-3,CCCCCCCCCCCCCCCC,TRUE,287,227,4,2h in CO2 incubator,16.3,0,0,294.2
S24,Octadecane,593-45-3,CCCCCCCCCCCCCCCCCC,TRUE,317,255,4,2h in CO2 incubator,16.4,0,0,328.2
S25,PAO6 (poly-α-olefin 6cSt),68037-01-4,CC(CCCCCCCC)CC(CCCCCCCC)...,TRUE,514,563,4,2h in CO2 incubator,16.1,0,0,689.6

File: data/original/solvents/SOLMIX.csv
Solvent,dD,dP,dH,CHO
SOLMIX A-7,15.7846666698204,8.78216466409342,19.3528214690588,True
SOLMIX A-11,15.7065186001172,9.23738483859023,19.7539221287579,True
SOLMIX AP-1,15.7923395746677,8.47321724419797,19.0260861784013,True
SOLMIX AP-7,15.8188871957851,8.47728999528257,19.0624191011863,True
SOLMIX H-11,15.6908471401237,9.60259777916665,20.9148815143161,True
SOLMIX HP-1,15.7771440574879,8.83379554994152,20.1812017857987,True
SOLMIX HP-7,15.8038116721856,8.83807003081916,20.2198740927768,True

File: data/original/solvents/SolventCleaning.csv
Solvents,dD,dP,dH,CHO
Parachlorobenzotrifluoride,18.5,5.2,1.7,False
Perchloroethylene,18.3,5.7,0,False
Acetone,15.5,10.4,7,True
Methylene Chloride,17,7.3,7.1,False
Methyl Acetate,15.5,7.2,7.6,True
OS_10 Hexamethyldisiloxane,14,1,0,False
HCFC-225 ca / cb,14.1,3.2,1,False
HFE-7100,13.7,2.2,1,False
HFC-365mfc,16.4,0,0,False
Tertiary Butyl Acetate,15,3.7,6,True
HCFO-1233-zd,15.1,4.1,2.8,False
Diethylene Glycol,16.6,12,19,True
Dipropylene Glycol Monobutyl Ether,15.7,6.5,10,True
Dipropylene Glycol,16.5,10.6,17.7,True
Hexylene Glycol,15.7,8.4,17.8,True
Dipropylene Glycol n-Propyl Ether,15.6,6.1,11,True
Soygold 1000,16.4,3.3,4.7,True
Tripropylene Glycol n-Propyl Ether,15.6,5.3,6,True
Triethylene Glycol,16,12.5,18.6,True
Texanol,15.1,6.1,9.8,True
Ethylene Carbonate,18,21.7,5.1,True
Tripropylene Glycol n-Butyl Ether,15.8,5.7,8.5,True
Diethylene Glycol Dibutyl Ether (Butyl Diglyme),15.8,4.7,4.4,True
DBE_6,16.4,8.7,7.9,True
Diethylene Glycol Monobutyl Ether,16,7,10.6,True
Ethylene Glycol,17,11,26,True
Diethylene Glycol Monobutyl Ether Acetate,16,4.1,8.2,True
Dipropylene Glycol n_Butyl Ether,15.7,6.5,10,True
"1,4_Butane Diol",16.6,11,20.9,True
Dipropylene Glycol Methyl Ether Acetate,16.3,4.9,8,True
Propylene Carbonate,20,18,4.1,True
Solvesso 200,17.8,0.6,1.4,True
2_Ethylhexyl Lactate,15.7,6.1,12,True
Triethylene glycol monomethyl ether,16.2,7.6,12.5,True
Dipropylene Glycol Monobutyl Ether,15.7,6.5,10,True
Triethylene Glycol Dimethyl Ether (Triglyme),16,7.3,6.3,True
Tripropylene Glycol Monomethyl Ether,15.3,5.5,10.4,True
Diethylene Glycol Monoethyl Ether Acetate,16.2,5.1,9.2,True
"ASTM FUEL ""A""",14.3,0,0,False
ASTM FUEL 'B',15.3,0.4,0.6,False
ASTM FUEL 'C',16.2,0.8,1,False
ASTM OIL # 1,14.9,0,0,False
ASTM OIL # 2,15.6,0.6,0.2,False
ASTM OIL # 3,16.6,1,0.4,False
AUTO BRAKE FLUID,15.8,6.1,10.2,False
AUTO TRANSMISSION FLUID,14.3,0.4,0.6,False
BAREX 210 CR,20.1,9.1,12.7,False
BAREX 210 CR-STYRENE,17.7,8.9,10.9,False
BECKOLIN 27 MODIF OIL,11.4,0,3,False
BITUMEN,17.8,4.6,4.1,False
VENEZUELAN BITUMEN,18.6,3,3.4,True
BLOOD SERUM,23.2,22.7,30.6,False
BUTYL STEARATE,14.5,3.7,3.5,True
CASTOR OIL,16,6,10.5,True
CELLACET,18.3,16.5,11.9,False
CELLOPHAN SW,16.1,18.5,14.5,True
CHLOROPHYLL,20.2,15.6,18.2,False
CHOLESTEROL,20.4,2.8,9.4,True
COAL TAR PITCH,18.7,7.5,8.9,False
COTTONSEED OIL,16,5.8,5.8,True
DIBUTYL MALEATE,16.5,6.1,7.2,True
DIBUTYL PHTHALATE,17.8,8.6,4.1,True
DIBUTYL SEBACATE,16.7,4.5,4.1,True
DIMETHYL PHTHALATE,18.6,10.8,4.9,True
DIOCTYL ADIPATE,16.7,2,5.1,True
DIOCTYL PHTHALATE,16.6,7,3.1,True
ESTER GUM,16.9,4.5,6.5,True
ESTER GUM BL,19.6,4.7,7.8,True
ESTIMATE DRIED OIL,16,6,7,True
ETHYL CINNAMATE,16,10.8,7.5,True
LARD 23°C,17.7,2.7,4.4,True
LARD 37°C,15.9,1.2,5.4,True
KAURI GUM,18.7,8.1,13,True
LIGNIN,20.6,13.9,15.3,True
LINSEED OIL,16,3.5,3.7,True
METHYL OLEATE,16.2,3.8,4.5,True
MIL-H-5006 (Petroleum),14.7,0.8,0.6,False
MIL-H-8446 (Silicate),14.5,6.1,7.6,False
MIL-L-7808 (Ester),14.3,2.9,3.1,False
MINERAL OIL,15.5,0,0,True
MINERAL SPIRITS,15.5,3.3,4,True
MOTOR OIL SAE 20W,15.5,0.4,0.4,True
NEETS FOOT OIL,14.3,2.9,3.7,True
ODORLESS MINERAL SPIRITS,16.1,1.6,1.6,True
OLIVE OIL,15.9,1.2,5.4,True
PALM OIL,17.7,3.5,3.7,True
P-GUM M527,18.4,9.4,6.5,True
P-GUM MB319,18.6,10.8,4.1,True
PHOSPHATE HYDRAULIC FLUID,14.5,10.4,4.5,False
PINE OIL,16,5.4,5.8,True
PSORIASIS SCALES (KERATIN),24.6,11.9,12.9,False
R CELLULOSE ACETATE,14.9,7.1,11.1,True
SILICONE DC 230,15,3,3,False
SPERM OIL,14.3,2.1,2.7,True
SUCROSE,21.7,26.3,29.6,True
TRIBUTYL PHOSPHATE,16.3,6.3,4.3,False
TRICRESYL PHOSPHATE,19,12.3,4.5,False
TRIMETHYL PHOSPHATE,15.7,10.5,10.2,False
TURPENTINE,16.4,1.4,0.4,True
UREA,20.9,18.7,26.4,False
VM & P NAPTHA,15,2.7,2.7,True
WATER-GLYCOL HYDRAULIC FLUID,14.3,18.8,22.5,False

File: data/original/solvents/carboxylicacid.csv
No,Solvent,dD,dP,dH,dDMR,dPMR,dHMR
1,Ooxalic acid,17,17,26,17,12.7,28.7
2,L-Tartaric acid,17.3,15.5,40.3,17.3,15.5,40.3
3,Formic acid,14.6,10,14,16,12,22
4,L-Malic acid,17.1,12,30.1,17.1,12,30.1
5,L-Ascorbic acid,18,11.7,25.5,18.6,21.6,41
6,Lactic acid,17,8.3,28.4,16.3,10.7,25.9
7,Acetic acid,14.5,8,13.5,15.9,8,16.2
8,Maleic acid,16.9,10,22,16.9,10,22
9,Citric acid,17.9,9.3,31.3,17.9,9.3,31.3
10,Succinic acid,16.9,8.3,19.3,16.9,8.3,19.3
11,Fumaric acid,16.9,10,22,16.9,10,22
12,Acrylic acid,15.63,8.72,14.5,15.7,7.7,14.6
13,Propionic acid,14.7,5.3,12.4,15.8,6.4,12.8
14,Glutaric acid,16.6,8.9,16.5,16.6,8.9,16.5
15,Itaconic acid,16.6,8.4,18.1,16.6,8.4,18.1

File: data/original/solvents/list.csv
file,URL
HSP_Calculations.csv,https://link.springer.com/article/10.1007/s42452-022-04959-4
JoshuaSchrier_Hansen-Solubility-Parameters.csv,https://datarepository.wolframcloud.com/resources/JoshuaSchrier_Hansen-Solubility-Parameters
Solvent List for calc.csv,https://data.mendeley.com/datasets/b4dmjzk8w6/1
Butyl_CARBITOL_Acetate.csv,https://www.dow.com/documents/110/110-00973-01-butyl-carbitol-acetate-solvent-tds.pdf
Butyl_CARBITOL.csv,https://www.dow.com/en-us/pdp.butyl-carbitol-solvent.85157z.html
Takao.csv,https://www.mdpi.com/2077-0375/12/12/1199
ProgressinOrganicCoatings.csv,https://doi.org/10.1016/j.porgcoat.2004.05.003
DOSS.csv,https://doss.turi.org/database.php
COSMORS1.csv,https://doi.org/10.1016/j.colsurfa.2014.03.065
COSMORS2.csv,https://doi.org/10.1016/j.colsurfa.2014.03.065
Adrien.csv,https://www.sudoc.abes.fr/cbs/DB=2.1/SRCH?IKT=12&TRM=184570328
SolventCleaning.csv,https://hansen-solubility.com/HSP-examples/cleaning.php
spherephp.csv,https://www.hansen-solubility.com/HSP-science/sphere.php
Claudio.csv,https://lume.ufrgs.br/handle/10183/267917
carboxylicacid.csv,https://www.pirika.com/wp/chemistry-at-pirika-com/hsp/examples/docs/carboxylicacid
SOLMIX.csv,https://aruhan.gr.jp/aruhan/d1a.html
igc.csv,https://www.adscientis.com/this_site_user_upload/application/document/application_note/appnote_hsp.pdf
Abbott.csv,https://www.stevenabbott.co.uk/practical-solubility/hsp-basics.php
GlycolEthers.csv,https://www.dow.com/documents/327/327-00001-01-dow-oxygenated-solvents-selection-guide.pdf
OxoAcids.csv,https://www.dow.com/documents/327/327-00001-01-dow-oxygenated-solvents-selection-guide.pdf
GREEN.csv,https://chemtec.org/products/databook-of-green-solvents-2nd-edition

File: data/original/solvents/spherephp.csv
No,Solvent,dD,dP,dH,MVol,CHO
598,"Pyridine",19,8.8,5.9,80.9,False
521,"N-Methyl-2-pyrrolidone",18,12.3,7.2,96.6,False
524,"Methylene dichloride",17,7.3,7.1,64.4,False
307,"1,3-Dioxolane",18.1,6.6,9.3,69.9,True
481,"Methyl ethyl ketone",16,9,5.1,90.2,True
617,"Tetrahydrofuran",16.8,5.7,8,81.9,True
156,"Chloroform",17.8,3.1,5.7,80.5,False
7,"Acetone",15.5,10.4,7,73.8,True
297,"N,N-Dimethylformamide",17.4,13.7,11.3,77.4,False
303,"Dimethyl sulfoxide",18.4,16.4,10.2,71.3,False
306,"1,4-Dioxane",17.5,1.8,9,85.7,True
328,"Ethyl acetate",15.8,5.3,7.2,98.6,True
403,"Furan",17,1.8,5.3,73.1,True
169,"m-Cresol",18.5,6.5,13.7,105,True
637,"Toluene",18,1.4,2,106.6,True
697,"Xylene",17.8,1,3.1,121.1,True
52,"Benzene",18.4,0,2,89.5,True
414,"Hexafluoroisopropanol",17.2,4.5,14.7,105.3,False
754,"Isoamyl alcohol (3-methyl-1-butanol)",15.8,5.2,13.3,109.3,True
10,"Acetonitrile",15.3,18,6.1,52.9,False
255,"Diethyl ether",14.5,2.9,4.6,104.7,True
181,"Cyclohexane",16.8,0,0.2,108.9,True
443,"Isopropyl ether",15.1,3.2,3.2,141.8,True
417,"Hexane",14.9,0,0,131.4,True
325,"Ethanol",15.8,8.8,19.4,58.6,True
456,"Methanol",14.7,12.3,22.3,40.6,True
696,"Water",15.5,16,42.3,18,True

File: data/original/solvents/Abbott.csv (part 2 of 2)
No,old_name,Solvent,CAS,dD,dP,dH,Tb,CHO
550,Dibutyl Maleate,Dibutyl maleate,105-76-0,16.5,6.1,7.2,,True
551,Dibutyl Phthalate,Dibutyl phthalate(DBP),84-74-2,17.8,8.6,4.1,340,True
552,Dibutyl Sebacate,Dibutyl sebacate(DBS),109-43-3,16.7,4.5,4.1,344.5,True
553,Dichloroacetaldehyde,Dichloroacetaldehyde,1979-02-07,16.7,9.1,7.5,,False
554,Dichloroacetic Acid,Dichloroacetic acid,79-43-6,18.2,8.1,12.2,,False
555,Dichloroacetonitrile,Dichloroacetonitrile,3018-12-0,17.4,9.4,6.4,,False
556,Dichlorodifluoromethane (Freon 12),Dichlorodifluoromethane (Freon 12),75-71-8,14.9,2,0,,False
557,Dichloroethylene (Trans),trans-Dichloroethylene,156-60-5,16.7,7.8,3.3,,False
558,Dichloromethyl Methyl Ether,Dichloromethyl methyl ether,4885-02-03,17.1,12.9,6.5,,False
559,Dichloromonofluoromethane (Freon21),Dichlorofluoromethane (Freon 21),75-43-4,15.8,3.1,5.7,,False
560,Diethanolamine,Diethanolamine,111-42-2,17.2,7,19,,True
561,Diethyl Adipate,Diethyl adipate(DEA),141-28-6,16.4,6.2,7.5,251,True
562,Diethyl Amine,Diethylamine,109-89-7,14.9,2.3,6.1,,False
563,Diethyl Carbonate,Diethyl carbonate,105-58-8,15.1,6.3,3.5,,True
564,Diethyl Ether,Diethyl ether,60-29-7,14.5,2.9,4.6,,True
565,Diethyl Glutarate,Diethyl glutarate,818-38-2,16.3,7,7.8,,True
566,Diethyl Ketone,Diethyl ketone,96-22-0,15.8,7.6,4.7,,True
567,Diethyl Malonate,Diethyl malonate,105-53-3,16.1,7.7,8.3,,True
568,Diethyl Oxalate,Diethyl oxalate,95-92-1,16.2,8,8.8,,True
569,Diethyl Phthalate,Diethyl phthalate(DEP),84-66-2,17.6,9.6,4.5,295,True
570,Diethyl Succinate,Diethyl succinate,123-25-1,16.2,6.8,8.7,,True
571,Diethyl Sulfate,Diethyl sulfate,64-67-5,15.7,12.7,5.1,,False
572,Diethyl Sulfide,Diethyl sulfide,352-93-2,16.8,3.1,2,,False
573,Diethyldisulfide,Diethyl disulfide,110-81-6,17,6.7,5.7,,False
574,Diethylene Glycol,Diethylene glycol,111-46-6,16.6,12,19,,True
575,Diethylene Glycol Butyl Ether Acetate,Diethylene glycol butyl ether acetate,124-17-4,16,4.1,8.2,,True
576,Diethylene Glycol Dibutyl Ether,Diethylene glycol dibutyl ether,112-73-2,15.8,4.7,4.4,,True
577,Diethylene Glycol Diethyl Ether,Diethylene glycol diethyl ether,112-36-7,15.8,5.9,5.6,,True
578,Diethylene Glycol Divinyl Ether,Diethylene glycol divinyl ether,764-99-8,16,7.3,7.9,,True
579,Diethylene Glycol Hexyl Ether,Diethylene glycol hexyl ether,112-59-4,16,6,10,,True
580,Diethylene Glycol Methyl t-Butyl Ether,Diethylene glycol methyl t-butyl ether,52788-79-1,16,7.2,7.2,,True
581,Diethylene Glycol Monobutyl Ether,Diethylene glycol monobutyl ether,112-34-5,16,7,10.6,,True
582,Diethylene Glycol Monoethyl Ether,Diethylene glycol monoethyl ether,111-90-0,16.1,9.2,12.2,,True
583,Diethylene Glycol Monoethyl Ether Acetate,Diethylene glycol monoethyl ether acetate,112-15-2,16.2,5.1,9.2,,True
584,Diethylene Glycol Monomethyl Ether,Diethylene glycol monomethyl ether,111-77-3,16.2,7.8,12.6,,True
585,Diethylene Glycol Monopropyl Ether,Diethylene glycol monopropyl ether,6881-94-3,16,7.2,11.3,,True
586,Diethylenetriamine,Diethylenetriamine,111-40-0,16.7,7.1,14.3,,False
587,Diethylhexyl Phthalate (Dioctyl Phthalate),"Diethylhexyl phthalate (Dioctyl phthalate)(DEHP,DOP)",117-81-7,16.6,7,3.1,385,True
588,Dihexyl Ether,Dihexyl ether,112-58-3,16,3,2.8,,True
589,Dihexyl Phthalate,Dihexyl phthalate(DHP),84-75-3,17,7.6,3.6,210,True
590,Dihydrogen Disulfide,Dihydrogen disulfide,13465-07-01,17.3,6.3,10.7,,False
591,Dihydropyran,Dihydropyran,110-87-2,17.5,5.5,5.7,,True
592,Diisobutyl Adipate,Diisobutyl adipate(DIBA),0141-04-08,16.7,2.5,6.2,293,True
593,Diisopropylamine,Diisopropylamine,108-18-9,14.8,1.7,3.5,,False
594,Diketene,Diketene,674-82-8,16.2,14.5,7.8,,True
595,Dimethoxymethane,Dimethoxymethane,109-87-5,15,1.8,8.6,,True
596,Dimethyl Isosorbide,Dimethyl isosorbide,5306-85-4,17.6,7.1,7.5,,True
597,Dimethyl 2-Methylglutarate,Dimethyl 2-methylglutarate,14035-94-0,16.6,8.7,5,,True
598,Dimethyl Acetylene,Dimethylacetylene,503-17-3,15.1,3.4,7.6,,False
599,Dimethyl Adipate,Dimethyl adipate(DMA),627-93-0,16.3,6.8,8.5,227,True
600,Dimethyl Amine,Dimethylamine,124-40-3,15.3,4.8,11.2,,False
601,Dimethyl Carbonate,Dimethyl carbonate,616-38-6,15.5,8.6,9.7,,True
602,Dimethyl Cellosolve,Dimethyl cellosolve,110-71-4,15.4,6,6,,True
603,Dimethyl Disulfide,Dimethyl disulfide,624-92-0,17.6,7.8,6.5,,False
604,Dimethyl Ethanolamine,Dimethyl ethanolamine,108-01-0,16.1,9.2,14,,True
605,Dimethyl Ether,Dimethyl ether,0115-10-06,15.2,6.1,5.7,,True
606,Dimethyl Formamide (DMF),Dimethylformamide (DMF),1968-12-02,17.4,13.7,11.3,,False
607,Dimethyl Glutarate,Dimethyl glutarate,1119-40-0,16.1,7.7,8.3,,True
608,Dimethyl Ketene,Dimethylketene,598-26-5,15.2,7.4,4.8,,True
609,Dimethyl Maleate,Dimethyl maleate,624-48-6,16.3,8.3,9.8,,True
610,Dimethyl Methyl Phosphonate,Dimethyl methylphosphonate,756-79-6,16.7,13.1,7.5,,False
611,Dimethyl Phthalate,Dimethyl phthalate(DMP),0131-11-03,18.6,10.8,4.9,284,True
612,Dimethyl Sebacate,Dimethyl sebacate(DMS),106-79-6,16.6,2.9,6.7,,True
613,Dimethyl Succinate,Dimethyl succinate,106-65-0,16.1,7.7,8.8,,True
614,Dimethyl Sulfate,Dimethyl sulfate,77-78-1,16.5,13,7,,False
615,Dimethyl Sulfide,Dimethyl sulfide,75-18-3,16.1,6.4,7.4,,False
616,Dimethyl Sulfone,Dimethyl sulfone,67-71-0,19,19.4,12.3,,False
617,Dimethyl Sulfoxide (DMSO),Dimethyl sulfoxide (DMSO),67-68-5,18.4,16.4,10.2,,False
618,Dioctyl Adipate,Dioctyl adipate(DOA),123-79-5,16.7,2,5.1,404.84,True
619,Dipentene (Dl-Limonene),Dipentene (dl-Limonene),138-86-3,17.2,1.8,4.3,176,True
620,Diphenyl Acetylene (0 Dipole Moment),Diphenylacetylene,501-65-5,18,2,3.2,,False
621,Diphenyl Acetylene (P By Group Cont.),Diphenylacetylene (P by group cont.),501-65-5,18,2,3.2,,False
622,Diphenyl Ether,Diphenyl ether,101-84-8,19.4,3.4,4,,True
623,Diphenyl Sulfone,Diphenyl sulfone,127-63-9,21.1,14.4,3.4,,False
624,Diphenylamine,Diphenylamine,122-39-4,20,3.3,5.9,,False
625,Diphenylmethane,Diphenylmethane,101-81-5,19.5,1,1,,False
626,Dipropyl Amine,Dipropylamine,142-84-7,15.3,1.4,4.1,,False
627,Dipropyl Ketone,Dipropyl ketone,123-19-3,15.8,7.6,4.9,,True
628,Dipropylene Glycol,Dipropylene glycol,2396-61-4,16.5,10.6,17.7,,True
629,Dipropylene Glycol Methyl Ether,Dipropylene glycol methyl ether,112-28-7,15.5,5.7,11.2,,True
630,Dipropylene Glycol Mono n-Butyl Ether,Dipropylene glycol mono n-butyl ether,29911-28-2,15.7,6.5,10,,True
631,Dipropylene Glycol Mono n-Propyl Ether,Dipropylene glycol mono n-propyl ether,29911-27-1,15.6,6.1,11,,True
632,Dipropylene Glycol Monomethyl Ether Acetate,Dipropylene glycol monomethyl ether acetate,88917-22-0,16.3,4.9,8,,True
633,Ditridecyl Phthalate,Ditridecyl phthalate(DTDP),0119-06-02,16.6,5.4,1.9,,True
634,Divinylsulfide,Divinyl sulfide,627-51-0,16.5,4.6,5.6,,False
635,Dodecane,Dodecane,112-40-3,16,0,0,,False
636,Dodecanol,Dodecanol,112-53-8,16,4,9.3,,True
637,Dopamine,Dopamine,51-61-6,18.2,10.3,19.5,,False
638,Ecstasy,Ecstasy,42542-10-9,18,5.1,6.1,,False
639,Eicosane,Eicosane,112-95-8,16.5,0,0,,False
640,Epichlorohydrin,Epichlorohydrin,106-89-8,17.5,7.6,7.6,,False
641,Epsilon-Caprolactam,ε-Caprolactam,105-60-2,19.4,13.8,3.9,,False
642,Ethane,Ethane,74-84-0,15.5,0,0,,False
643,Ethane (Liq. B.P.),Ethane (Liq. B.P.),74-84-0,15.6,0,0,,False
644,Ethanesulfonylchloride,Ethanesulfonyl chloride,594-44-5,17.7,14.9,6.8,,False
645,Ethanethiol (Ethyl Mercaptan),Ethanethiol,1975-08-01,15.7,6.5,7.1,,False
646,Ethanol,Ethanol,64-17-5,15.8,8.8,19.4,,True
647,Ethanolamine,Ethanolamine,141-43-5,17,15.5,21,,True
648,Ethoxyethyl Propionate,Ethoxyethyl propionate,14272-48-1,16.2,3.3,8.8,,True
649,Ethyl Acetate,Ethyl acetate,141-78-6,15.8,5.3,7.2,,True
650,Ethyl Aceto Acetate (Keto),Ethyl acetoacetate,141-97-9,16.5,7.3,8.3,,True
651,Ethyl Acetylene,Ethylacetylene,107-00-6,15.1,3.4,5,,False
652,Ethyl Acrylate,Ethyl acrylate,140-88-5,15.5,7.1,5.5,,True
653,Ethyl Amine,Ethylamine,1975-04-07,15,5.6,10.7,,False
654,Ethyl Amyl Ketone,Ethyl amyl ketone,106-68-3,16.2,4.5,4.1,,True
655,Ethyl Benzene,Ethylbenzene,100-41-4,17.8,0.6,1.4,,False
656,Ethyl Benzoate,Ethyl benzoate,93-89-0,17.9,6.2,6,,True
657,Ethyl Bromide,Ethyl bromide,74-96-4,16.5,8.4,2.3,,False
658,Ethyl Butyl Ether,Ethyl butyl ether,628-81-9,14.5,3.9,4.7,,True
659,Ethyl Butyl Ketone,Ethyl butyl ketone,106-35-4,16.2,5,4.1,,True
660,Ethyl Butyrate,Ethyl butyrate,105-54-4,15.5,5.6,5,,True
661,Ethyl Capronate,Ethyl caproate,123-66-0,15.5,3.2,5.9,,True
662,Ethyl Carbamate,Ethyl carbamate,51-79-6,16.8,10.1,13,,False
663,Ethyl Carbylamine,Ethyl carbylamine,624-79-3,15.6,15.2,5.8,,False
664,Ethyl Chloride,Ethyl chloride,75-00-3,15.7,6.1,2.9,,False
665,Ethyl Chloroformate,Ethyl chloroformate,541-41-3,16.4,11,8,,False
666,Ethyl Cinnamate,Ethyl cinnamate,103-36-6,18.4,8.2,4.1,,True
667,Ethyl Cyanoacetate,Ethyl cyanoacetate,105-56-6,16.7,7.9,8.3,,False
668,Ethyl Cyanoacrylate,Ethyl cyanoacrylate,7085-85-0,15.2,10.3,9,,False
669,Ethyl Ethynylether,Ethyl ethynyl ether,927-80-0,15.4,7.9,5.9,,True
670,Ethyl Fluoride,Ethyl fluoride,353-36-6,15.2,9.3,3,,False
671,Ethyl Formate,Ethyl formate,109-94-4,15.5,8.4,8.4,,True
672,Ethyl Hypochlorite,Ethyl hypochlorite,624-85-1,15.7,8.6,6.5,,False
673,Ethyl Iodide,Ethyl iodide,1975-03-06,17.5,7,6,,False
674,Ethyl Isocyanate,Ethyl isocyanate,109-90-0,15.4,12,2.5,,False
675,Ethyl Isopropenyl Ether,Ethyl isopropenyl ether,926-66-9,14.8,3.5,5.1,,True
676,Ethyl Isothiocyanate,Ethyl isothiocyanate,542-85-8,17.2,14.7,9,,False
677,Ethyl Lactate,Ethyl lactate,97-64-3,16,7.6,12.5,,True
678,Ethyl Methacrylate,Ethyl methacrylate,97-63-2,15.8,7.2,7.5,,True
679,Ethyl Methyl Sulfide,Ethyl methyl sulfide,624-89-5,17.1,4.8,2.5,,False
680,Ethyl Oleate,Ethyl oleate,111-62-6,16.2,3.2,4,,True
681,Ethyl Propionate,Ethyl propionate,105-37-3,15.5,6.1,4.9,,True
682,Ethyl Thiocyanate,Ethyl thiocyanate,542-90-5,15.4,13.4,5.4,,False
683,Ethyl Vinylether,Ethyl vinyl ether,109-92-2,14.9,4.9,5.6,,True
684,Ethyl Vinylketone,Ethyl vinyl ketone,1629-58-9,15.8,11.3,4.5,,True
685,Ethyl-1-Propynylether,Ethyl-1-propynyl ether,14273-06-04,15.9,6.4,5.4,,True
686,Ethylene,Ethylene,74-85-1,15,2,3.8,,False
687,Ethylene Carbonate,Ethylene carbonate,96-49-1,18,21.7,5.1,,True
688,Ethylene Chlorohydrin,Ethylene chlorohydrin,0107-07-03,16.9,8.8,17.2,,False
689,Ethylene Cyanohydrin,Ethylene cyanohydrin,109-78-4,17.2,18.8,17.6,,False
690,Ethylene Dibromide,Ethylene dibromide,106-93-4,19.2,3.5,8.6,,False
691,Ethylene Dichloride,Ethylene dichloride,0107-06-02,18,7.4,4.1,,False
692,Ethylene Dinitrate,Ethylene dinitrate,628-96-6,16.2,18,6,,False
693,Ethylene Glycol,Ethylene glycol,107-21-1,17,11,26,,True
694,Ethylene Glycol Butyl Ether Acetate,Ethylene glycol butyl ether acetate,0112-07-02,15.3,7.5,6.8,,True
695,Ethylene Glycol Butyl Ethyl Ether,Ethylene glycol butyl ethyl ether,4413-13-2,15.3,4.9,4.6,,True
696,Ethylene Glycol Butyl Methyl Ether,Ethylene glycol butyl methyl ether,13343-98-1,15.5,5.2,4.9,,True
697,Ethylene Glycol Di-t-Butyl Ether,Ethylene glycol di-t-butyl ether,26547-47-7,14.7,4.1,8.2,,True
698,Ethylene Glycol Diacetate,Ethylene glycol diacetate,111-55-7,16.2,4.7,9.8,,True
699,Ethylene Glycol Dibutyl Ether,Ethylene glycol dibutyl ether,112-48-1,15.7,4.5,4.2,,True
700,Ethylene Glycol Diethyl Ether,Ethylene glycol diethyl ether,629-14-1,15.4,5.4,5.2,,True
701,Ethylene Glycol Dimethyl Ether,Ethylene glycol dimethyl ether,110-71-4,15.4,6.3,6,,True
702,Ethylene Glycol Methyl t-Butyl Ether,Ethylene glycol methyl t-butyl ether,66728-50-5,15.3,5.1,8.2,,True
703,Ethylene Glycol Mono 2-Ethyl Hexyl Ether,Ethylene glycol mono 2-ethylhexyl ether,1559-35-9,16,4.1,10.5,,True
704,Ethylene Glycol Mono Benzyl Ether,Ethylene glycol mono benzyl ether,0622-08-02,17.8,5.9,12.2,,True
705,Ethylene Glycol Mono Ethyl Ether Acrylate,Ethylene glycol monoethyl ether acrylate,106-74-1,15.9,5.1,9.3,,True
706,Ethylene Glycol Mono n-Hexyl Ether,Ethylene glycol mono n-hexyl ether,112-25-4,16,5,11.4,,True
707,Ethylene Glycol Mono n-Propyl Ether,Ethylene glycol mono n-propyl ether,2807-30-9,16.1,8.7,13.5,,True
708,Ethylene Glycol Mono t-Butyl Ether,Ethylene glycol mono t-butyl ether,7580-85-0,15.3,6.1,10.8,,True
709,Ethylene Glycol Monobutyl Ether,Ethylene glycol monobutyl ether,111-76-2,16,5.1,12.3,,True
710,Ethylene Glycol Monoethyl Ether,Ethylene glycol monoethyl ether,110-80-5,15.9,7.2,14,,True
711,Ethylene Glycol Monoethyl Ether Acetate,Ethylene glycol monoethyl ether acetate,111-15-9,15.9,4.7,10.6,,True
712,Ethylene Glycol Monoisobutyl Ether,Ethylene glycol monoisobutyl ether,4439-24-1,15.2,4.9,9.6,,True
713,Ethylene Glycol Monoisopropyl Ether,Ethylene glycol monoisopropyl ether,109-59-1,16,8.2,13.1,,True
714,Ethylene Glycol Monomethyl Ether,Ethylene glycol monomethyl ether,109-86-4,16,8.2,15,,True
715,Ethylene Glycol Monomethyl Ether Acetate,Ethylene glycol monomethyl ether acetate,110-49-6,15.9,5.5,11.6,,True
716,Ethylene Glycol Sulfite,Ethylene glycol sulfite,3741-38-6,20,15.9,5.1,,False
717,Ethylene Methyl Sulfonate,Ethylene methyl sulfonate,4672-49-5,16.9,9.3,9.6,,False
718,Ethylene Oxide,Ethylene oxide,75-21-8,15.6,10,11,,True
719,Ethylene Sulfide,Ethylene sulfide,0420-12-02,19.3,9,6.5,,False
720,Ethylenediamine,Ethylenediamine,107-15-3,16.6,8.8,17,,False
721,Ethyleneimine,Ethyleneimine,151-56-4,17.7,11,9.8,,False
722,Ethylidene Acetone,Ethylidene acetone,625-33-2,16.2,12.1,4.5,,True
723,Ethynyl Methyl Ether,Ethynyl methyl ether,6443-91-0,15.8,8.1,6.5,,True
724,Ethynyl Propyl Ether,Ethynyl propyl ether,42842-08-0,15.4,3.8,5.4,,True
725,Eugenol,Eugenol,97-53-0,19,7.5,13,,True
726,Fenchene(A),Fenchene,471-84-1,16.9,1.5,3.1,,True
727,Ferulic Acid,Ferulic acid,1135-24-6,19,6.6,15.1,,True
728,Fluorene,Fluorene,86-73-7,21.3,1.7,1.7,,False
729,Fluorobenzene,Fluorobenzene,0462-06-06,18.1,6.1,2,,False
730,Fluoroethylene,Fluoroethylene,1975-02-05,15.2,7,1,,False
731,Fluoromethane,Fluoromethane,593-53-3,13.4,10.6,9.5,,False
732,Fluoroprene,Fluoroprene,381-61-3,14.2,5.8,1,,False
733,Formaldehyde,Formaldehyde,50-00-0,12.8,14.4,15.4,,True
734,Formamide,Formamide,1975-12-07,17.2,26.2,19,,False
735,Formic Acid,Formic acid,64-18-6,14.6,10,14,,True
736,Formyl Fluoride,Formyl fluoride,1493-02-03,15,10.1,8.6,,False
737,Fumaronitrile,Fumaronitrile,764-42-1,16.7,13.6,7.8,,False
738,Furan,Furan,110-00-9,17,1.8,5.3,,True
739,Furfural,Furfural,1998-01-01,18.6,14.9,5.1,,True
740,Furfuryl Alcohol,Furfuryl alcohol,98-00-0,17.4,7.6,15.1,,True
741,Glycerol,Glycerol,56-81-5,17.4,11.3,27.2,,True
742,Glycerol Carbonate,Glycerol carbonate,931-40-8,17.9,25.5,17.4,,True
743,Glycerol Carbonate Acetate,Glycerol carbonate acetate,1607-31-4,17.1,14.7,9.2,,True
744,Glycerol Carbonate Ethyl Ether,Glycerol carbonate ethyl ether,307949-19-5,16.8,18.5,8.7,,True
745,Glycerol Diacetate,Glycerol diacetate,,16.4,8.9,14.2,,True
746,Glycerol Formal,Glycerol formal,4740-78-7 5464-28-8,18.4,10.6,16.5,,True
747,Glycerol Triacetate,Glycerol triacetate,102-76-1,16.5,4.5,9.1,,True
748,Glycerol Tributyrate,Glycerol tributyrate,1960-01-05,16.3,2.5,7,,True
749,Glycerol Trioleate,Glycerol trioleate,122-32-7,16,3.8,3.2,,True
750,Glycidol,Glycidol,556-52-5,18.2,9,17.9,,True
751,Glycidyl Methacrylate,Glycidyl methacrylate,106-91-2,16.3,8.5,5.7,,True
752,Glyoxal (Ethandial),Glyoxal,107-22-2,15,17,13.3,,True
753,HCFC 134a,HCFC 134a,811-97-2,16.1,4,0,,False
754,HCFC 141b,HCFC 141b,1717-00-6,15.7,4,1,,False
755,HCFC 225ca,HCFC 225ca,422-56-0,14.9,3.5,1,,False
756,HCFC 225cb,HCFC 225cb,507-55-1,13.1,2.9,1,,False
757,HCFC 253eb,HCFC 253eb,460-35-5,14.6,7.3,1,,False
758,HCFC-225ca:cb (45:55),HCFC-225ca:cb (45:55),,14.1,3.2,1,,False
759,HCFC123,HCFC 123,306-83-2,15,5.4,1,,False
760,Heptane,Heptane,142-82-5,15.3,0,0,,False
761,Hexachloroacetone,Hexachloroacetone,116-16-5,18.3,3,3,,False
762,Hexachlorobenzene,Hexachlorobenzene,118-74-1,20.3,2.1,0,,False
763,Hexachloroethane,Hexachloroethane,67-72-1,18.6,2,0,,False
764,Hexadecane,Hexadecane,544-76-3,16.3,0,0,,False
765,Hexafluoro Isopropanol,Hexafluoroisopropanol,920-66-1,17.2,4.5,14.7,,False
766,"Hexafluoro-1,3-Butadiene","Hexafluoro-1,3-butadiene",685-63-2,13.8,0,0,,False
767,Hexafluorobenzene,Hexafluorobenzene,392-56-3,16,0,0,,False
768,Hexafluorohexanol,Hexafluorohexanol,,15.1,4.4,9.9,,False
769,Hexamethyl Benzene,Hexamethylbenzene,87-85-4,19.2,1.6,0,,False
770,Hexamethylenetetramine,Hexamethylenetetramine,100-97-0,19.4,7,16,,False
771,Hexamethylphosphoramide,Hexamethylphosphoramide,680-31-9,18.5,11.6,8.7,,False
772,Hexanal,Hexanal,66-25-1,15.8,8.4,5.3,,True
773,Hexane,Hexane,110-54-3,14.9,0,0,,False
774,"Hexane 1,6 Diol","1,6-Hexanediol",0629-11-08,15.7,8.4,17.8,,True
775,Hexanoic Acid,Hexanoic acid,142-62-1,16.3,4.2,11.5,,True
776,Hexyl Acetate,Hexyl acetate,142-92-7,15.8,2.9,5.9,,True
777,Hexylene Glycol Diacetate,Hexylene glycol diacetate,6222-17-9,15.3,4.5,7.2,,True
778,HFC 245fa,HFC 245fa,460-73-1,15.4,3,0,,False
779,HFC 338pcc,HFC 338pcc,377-36-6,13.7,0,0,,False
780,HFC-365mfc,HFC-365mfc,406-58-6,16.4,0,0,,False
781,HFC-43-10mee,HFC-43-10mee,138495-42-8,11.6,0,0,,False
782,HFE 7000,HFE 7000,0375-03-01,13,4.2,1,,False
783,HFE 7100,HFE 7100,32630-07-06,13.7,2.2,1,,False
784,HFE 7500,HFE 7500,297730-93-9,13.3,2,1,,False
785,HFE 8200,HFE 8200,,13,4,1,,False
786,Hydrazine,Hydrazine,0302-01-02,14.2,8.3,8.9,,False
787,Hydrogen Cyanide,Hydrogen cyanide,74-90-8,12.3,17.6,9,,False
788,Hydrogen Peroxide,Hydrogen peroxide,7722-84-1,15.5,12.2,42.7,,True
789,Hydrogen Sulfide,Hydrogen sulfide,7783-06-04,17.9,6,10.2,,False
790,Hydroxyethyl Acrylate,Hydroxyethyl acrylate,818-61-1,16,13.2,13.4,,True
791,Indene,Indene,95-13-6,18.7,2.6,9,,False
792,Indole,Indole,120-72-9,20.5,7.5,6.5,,False
793,Iodobenzene,Iodobenzene,591-50-4,19.9,5.6,6.1,,False
794,Iodoform,Iodoform,75-47-8,20.2,3.6,10.6,,False
795,Iodoprene,Iodoprene,19221-28-4,17.2,2.5,6.2,,False
796,Isoamyl Acetate,Isoamyl acetate,123-92-2,15.3,3.1,7,,True
797,Isoamyl Alcohol (3-Methyl-1-Butanol),Isoamyl alcohol,123-51-3,15.8,5.2,13.3,,True
798,Isoamyl Propionate,Isoamyl propionate,105-68-0,15.7,5.2,5.6,,True
799,Isobutyl Acetate,Isobutyl acetate,110-19-0,15.1,3.7,6.3,,True
800,Isobutyl Acrylate,Isobutyl acrylate,106-63-8,15.5,6.2,5,,True
801,Isobutyl Alcohol,Isobutyl alcohol,78-83-1,15.1,5.7,15.9,,True
802,Isobutyl Formate,Isobutyl formate,542-55-2,15.5,6.5,6.7,,True
803,Isobutyl Isobutyrate,Isobutyl isobutyrate,97-85-8,15.1,2.8,5.8,,True
804,Isobutyl Sulfoxide,Isobutyl sulfoxide,3085-40-3,16.3,10.5,6.1,,False
805,Isobutylene,Isobutylene,0115-11-07,14.5,2,1.5,,False
806,Isobutyleneoxide,Isobutylene oxide,558-30-5,16.1,4.8,5.8,,True
807,Isobutyric Acid,Isobutyric acid,79-31-2,15.7,5.4,10.5,,True
808,Isocyanic Acid,Isocyanic acid,75-13-8,15.8,10.5,13.6,,False
809,Isooctyl Alcohol,Isooctyl alcohol,26952-21-6,14.4,7.3,12.9,,True
810,Isopentane,Isopentane,78-78-4,13.8,0,0,,False
811,Isophorone,Isophorone,78-59-1,17,8,5,,True
812,"Isoprene (2-Methyl-1,3-Butadiene)",Isoprene,78-79-5,14.7,1.4,4.1,,False
813,Isopropyl Acetate,Isopropyl acetate,108-21-4,14.9,4.5,8.2,,True
814,Isopropyl Amine (2-Propan Amine),Isopropylamine,75-31-0,14.8,4.4,6.6,,False
815,Isopropyl Benzene (Cumene),Isopropylbenzene (Cumene),98-82-8,18.1,1.2,1.2,,False
816,Isopropyl Chloride (2-Chloro Propane),Isopropyl chloride,75-29-6,15,8,2,,False
817,Isopropyl Ether,Isopropyl ether,108-20-3,15.1,3.2,3.2,,True
818,Isopropyl Palmitate,Isopropyl palmitate,142-91-6,16.2,3.9,3.7,,True
819,Isovaleraldehyde,Isovaleraldehyde,590-86-3,14.7,9.5,5,,True
820,Isovaleric Acid,Isovaleric acid,503-74-2,16.4,4.1,10.7,,True
821,Isoxazole,Isoxazole,288-14-2,18.8,13.4,11.2,,False
822,Ketene,Ketene,463-51-4,15.4,7.3,5.8,,True
823,l-Dopa,L-DOPA,59-92-7,18,8.2,20.3,,False
824,l-Menthol,l-Menthol,2216-51-5,16,4.7,9,,True
825,l-Menthone,l-Menthone,10458-14-7,17,8.1,4.4,,True
826,l-Menthyl Acetate,l-Menthyl acetate,2623-23-6,16.8,4.7,4.9,,True
827,l-Tyrosine,L-Tyrosine,60-18-4,17.5,6.9,17.2,,False
828,Lactic Acid (dl),Lactic acid,50-21-5,17,8.3,28.4,,True
829,Lauryl Methacrylate,Lauryl methacrylate,142-90-5,14.4,2.2,5.1,,True
830,m-Chloroaniline,m-Chloroaniline,108-42-9,20.2,7.3,9.8,,False
831,m-Cresol,m-Cresol,108-39-4,18.5,6.5,13.7,,True
832,m-Dichlorobenzene,m-Dichlorobenzene,541-73-1,19.2,5.1,2.7,,False
833,Maleic Anhydride,Maleic anhydride,108-31-6,19.5,13.3,11.9,,True
834,Malononitrile,Malononitrile,109-77-3,17,18.4,6.7,,False
835,Meclofenoxate,Meclofenoxate,51-68-3,16,6.2,9,,False
836,Menthofuran,Menthofuran,494-90-6,17.2,4.6,5.6,,True
837,Mesityl Oxide,Mesityl oxide,141-79-7,16.4,7.2,5,,True
838,Mesitylene,Mesitylene,108-67-8,18,0.6,0.6,,False
839,Methacrylaldehyde,Methacrylaldehyde,78-85-3,15,10.3,7.1,,True
840,Methacrylamide,Methacrylamide,79-39-0,15.8,11,11.6,,False
841,Methacrylic Acid,Methacrylic acid,79-41-4,15.8,2.8,12,,True
842,Methacrylonitrile,Methacrylonitrile,126-98-7,15.8,9.5,5.4,,False
843,Methane (Liquid B.P.),Methane (Liquid B.P.),74-82-8,14,0,0,,False
844,Methanol,Methanol,67-56-1,14.7,12.3,22.3,,True
845,Methanol Cluster,Methanol cluster,67-56-1,14.7,5,10,,True
846,Methoxy Methanol,Methoxymethanol,4461-52-3,16,9,18.5,,True
847,Methoxyhexanone (Pentoxone),Methoxyhexanone (Pentoxone),107-70-0,15.3,6,5.9,,True
848,Methyl 1-Propenyl Ether,Methyl 1-propenyl ether,7319-16-6,15,4.3,5.7,,True
849,Methyl Acetate,Methyl acetate,79-20-9,15.5,7.2,7.6,,True
850,Methyl Aceto Acetate,Methyl acetoacetate,105-45-3,16.4,8.6,8.9,,True
851,Methyl Acetylene,Methylacetylene,74-99-7,15.1,3.8,9.2,,False
852,Methyl Acrylate,Methyl acrylate,96-33-3,15.3,6.7,9.4,,True
853,Methyl Allyl Cyanide,Methyl allyl cyanide,16529-56-9,16.4,11.3,5.1,,False
854,Methyl Amine,Methylamine,74-89-5,14.4,7,16,,False
855,Methyl Amyl Acetate,Methyl amyl acetate,108-84-9,15.2,3.1,6.8,,True
856,Methyl Benzoate,Methyl benzoate,93-58-3,18.9,8.2,4.7,,True
857,Methyl Bromide,Methyl bromide,74-83-9,17,8.8,2.6,,False
858,Methyl Butyl Ketone,Methyl butyl ketone,591-78-6,15.3,6.1,4.1,,True
859,Methyl Chloride,Methyl chloride,74-87-3,15.3,9.9,3.9,,False
860,Methyl Chloroformate,Methyl chloroformate,79-22-1,16.3,9.5,8.5,,False
861,Methyl Cyanoacetate,Methyl cyanoacetate,105-34-0,16.9,14.9,9.9,,False
862,Methyl Cyclohexane,Methylcyclohexane,108-87-2,16,0,1,,False
863,Methyl Cyclopentane,Methylcyclopentane,96-37-7,16,0,1,,False
864,Methyl Ethyl Ether,Methyl ethyl ether,540-67-0,14,4.7,6,,True
865,Methyl Ethyl Ketone (MEK),Methyl ethyl ketone (MEK),78-93-3,16,9,5.1,,True
866,Methyl Ethyl Ketoxime,Methyl ethyl ketoxime,96-29-7,14.7,4.9,7.8,,True
867,Methyl Formate,Methyl formate,107-31-3,15.3,8.4,10.2,,True
868,Methyl Furoate,Methyl furoate,611-13-2,17.4,6.9,9.7,,True
869,Methyl Glyoxal,Methyl glyoxal,78-98-8,15.5,16.1,9.7,,True
870,Methyl Hydrazine,Methylhydrazine,60-34-4,16.2,8.7,14.8,,False
871,Methyl Hydroperoxide,Methyl hydroperoxide,3031-73-0,15,15,30,,True
872,Methyl Iodide,Methyl iodide,74-88-4,17.5,7.7,5.3,,False
873,Methyl Isoamyl Ketone,Methyl isoamyl ketone,0110-12-03,16,5.7,4.1,,True
874,Methyl Isobutyl Carbinol,Methyl isobutyl carbinol,0108-11-02,15.4,3.3,12.3,,True
875,Methyl Isobutyl Ketone (MIBK),Methyl isobutyl ketone (MIBK),0108-10-01,15.3,6.1,4.1,,True
876,Methyl Isocyanate,Methyl isocyanate,624-83-9,15.6,11.5,2.5,,False
877,Methyl Isopropenyl Ketone,Methyl isopropenyl ketone,814-78-8,15.9,12.1,4.5,,True
878,Methyl Isothiocyanate,Methyl isothiocyanate,556-61-6,17.3,16.2,10.1,,False
879,Methyl Mercaptan,Methyl mercaptan,74-93-1,16.6,7.7,8.6,,False
880,Methyl Methacrylate,Methyl methacrylate,80-62-6,15.8,6.5,5.4,,True
881,Methyl n-Amyl Ketone,Methyl n-amyl ketone,110-43-0,16.2,5.7,4.1,,True
882,Methyl n-Propyl Ketone,Methyl n-propyl ketone,107-87-9,16,7.6,4.7,,True
883,Methyl Nitrate,Methyl nitrate,598-58-3,15.8,14,4.8,,False
884,Methyl Oleate,Methyl oleate,112-62-9,16.2,3.8,4.5,,True
885,Methyl Phenyl Sulfide,Methyl phenyl sulfide,100-68-5,19.6,4.8,4.7,,False
886,Methyl Phenyl Sulfone (Uncertain),Methyl phenyl sulfone,3112-85-4,20,16.9,7.8,,False
887,Methyl Phosphonic Difluoride,Methylphosphonic difluoride,676-99-3,14,14,8.4,,False
888,Methyl Propionate,Methyl propionate,0554-12-01,15.5,6.5,7.7,,True
889,Methyl Riboside,Methyl riboside,,17,12,32.8,,True
890,Methyl Salicylate,Methyl salicylate,119-36-8,18.1,8,13.9,,True
891,Methyl Silane,Methylsilane,992-94-9,15.5,3.3,0,,False
892,Methyl Sulfolane,Methyl sulfolane,872-93-5,19,17.4,5.3,,False
893,Methyl Thiocyanate,Methyl thiocyanate,556-64-9,17.3,15,6,,False
894,Methyl Vinyl Ether,Methyl vinyl ether,107-25-5,14.9,5.3,6.3,,True
895,Methyl Vinyl Ketone,Methyl vinyl ketone,78-94-4,15.6,12.5,5,,True
896,Methyl Vinyl Sulfide,Methyl vinyl sulfide,1822-74-8,16.4,4.9,6,,False
897,Methyl Vinyl Sulfone,Methyl vinyl sulfone,3680-02-02,16.8,19.6,4.8,,False
898,Methyl-1-Propynyl Ether,Methyl-1-propynyl ether,13169-01-02,15.7,6.3,5.9,,True
899,Methyl-4-Toluenesulfonate,Methyl-4-toluenesulfonate,80-48-8,19.6,15.3,3.8,,False
900,Methyl-p-Toluate,Methyl p-toluate,99-75-2,19,6.5,3.8,,True
901,Methyl-t-Butyl Ether,Methyl t-butyl ether (MTBE),1634-04-04,14.8,4.3,5,,True
902,Methylal (Dimethoxy Methane),Methylal,109-87-5,15,1.8,8.6,,True
903,Methylene Dichloride (Dichloromethane),Methylene chloride (Dichloromethane),1975-09-02,17,7.3,7.1,,False
904,Methylene Diiodide (Diiodomethane),Methylene diiodide,1975-11-06,22,3.9,5.5,,False
905,Morpholine,Morpholine,110-91-8,18,4.9,11,,False
906,"N,N,N,N-Tetramethylthiourea","N,N,N',N'-Tetramethylthiourea",2782-91-4,17.3,6,10.5,,False
907,"N,N-Dibutyl Formamide","N,N-Dibutylformamide",761-65-9,15.5,8.9,6.2,,False
908,"N,N-Dichloroethyl Amine","N,N-Dichloroethylamine",334-22-5,16.8,7.6,7.7,,False
909,"N,N-Dichloromethyl Amine","N,N-Dichloromethylamine",7651-91-4,16.5,7.5,8,,False
910,"N,N-Diethyl Acetamide","N,N-Diethylacetamide",685-91-6,16.4,11.3,7.5,,False
911,"N,N-Diethyl Formamide","N,N-Diethylformamide",617-84-5,16.4,11.4,9.2,,False
912,"N,N-Dimethyl Acetamide","N,N-Dimethylacetamide (DMAc)",127-19-5,16.8,11.5,9.4,,False
913,"N,N-Dimethyl Butyramide","N,N-Dimethylbutyramide",760-79-2,16.4,10.6,7.4,,False
914,N-(2-Hydroxyethyl)-2-Pyrrolidone,N-(2-Hydroxyethyl)-2-pyrrolidone,3445-11-02,18,9.2,15.7,,False
915,N-Acetyl Caprolactam,N-Acetylcaprolactam,1888-91-1,18.9,8.7,4.8,,False
916,N-Acetyl Piperidine,N-Acetylpiperidine,618-42-8,18.5,10,6.5,,False
917,N-Acetyl Pyrrolidone,N-Acetylpyrrolidone,932-17-2,17.8,13.1,8.3,,False
918,N-Acetylmorpholine,N-Acetylmorpholine,1696-20-4,18.3,9.8,7.8,,False
919,N-Benzyl Pyrrolidone,N-Benzylpyrrolidone,5291-77-0,18.2,6.1,5.6,,False
920,n-Butyl Acetate,n-Butyl acetate,123-86-4,15.8,3.7,6.3,,True
921,n-Butyl Aceto Acetate,n-Butyl acetoacetate,591-60-6,16.6,5.8,7.3,,True
922,n-Butyl Acrylate,n-Butyl acrylate,141-32-2,15.6,6.2,4.9,,True
923,n-Butyl Amine,n-Butylamine,109-73-9,16.2,4.5,8,,False
924,n-Butyl Butyrate,n-Butyl butyrate,109-21-7,15.6,2.9,5.6,,True
925,n-Butyl Cyclohexane,n-Butylcyclohexane,1678-93-9,16.2,0,0.6,,False
926,n-Butyl Cyclopentane,n-Butylcyclopentane,2040-95-1,16.4,0,1,,False
927,n-Butyl Methacrylate,n-Butyl methacrylate,97-88-1,15.4,5.9,5.2,,True
928,n-Butyl Propionate,n-Butyl propionate,0590-01-02,15.7,5.5,5.9,,True
929,n-Butyl Salicylate,n-Butyl salicylate,2052-14-4,17.9,4.8,11.7,,True
930,n-Butylbenzene,n-Butylbenzene,104-51-8,17.4,0.1,1.1,,False
931,n-Butyramide,n-Butyramide,541-35-5,16.9,13.7,12.3,,False
932,N-Chlorodimethylamine,N-Chlorodimethylamine,1585-74-6,16,7.8,7.9,,False
933,N-Cyclohexyl-2-Pyrrolidone,N-Cyclohexyl-2-pyrrolidone,6837-24-7,18.2,6.8,6.5,,False
934,N-Ethyl Formamide,N-Ethylformamide,627-45-2,16.2,10,14,,False
935,N-Ethyl-2-Pyrrolidone,N-Ethyl-2-pyrrolidone,2687-91-4,18,12,7,,False
936,N-Formyl Hexamethylene Imine,N-Formylhexamethyleneimine,25114-81-2,18.5,10.4,7.6,,False
937,N-Formyl Piperidine,N-Formylpiperidine,2591-86-8,18.7,10.6,7.8,,False
938,n-Heptyl Acetate,n-Heptyl acetate,0112-06-01,15.8,2.9,5.5,,True
939,N-Methyl Acetamide,N-Methylacetamide,79-16-3,16.9,17,13,,False
940,N-Methyl Formamide,N-Methylformamide,123-39-7,17.4,18.8,15.9,,False
941,N-Methyl Morpholine-N-Oxide (App.),N-Methylmorpholine-N-oxide,7529-22-8,19,16.1,10.2,,False
942,N-Methyl Pyrrolidine,N-Methylpyrrolidine,120-94-5,16.8,2.8,6.7,,False
943,N-Methyl-2-Pyrrolidone (NMP),N-Methyl-2-pyrrolidone (NMP),872-50-4,18,12.3,7.2,,False
944,N-Methylaniline,N-Methylaniline,100-61-8,19.5,6,7.8,,False
945,N-n-Butyl Pyrrolidone,N-n-Butylpyrrolidone,3470-98-2,17.5,9.9,5.8,,False
946,n-Pentyl Propionate,n-Pentyl propionate,624-54-4,15.8,5.2,5.7,,True
947,n-Propyl Acetate,n-Propyl acetate,109-60-4,15.3,4.3,7.6,,True
948,n-Propyl Nitrate,n-Propyl nitrate,627-13-4,15.8,11.3,4.1,,False
949,n-Propyl Propanoate,n-Propyl propanoate,106-36-5,15.5,5.6,5.7,,True
950,n-Tetradecane,n-Tetradecane,629-59-4,16.2,0,0,,False
951,"Naphtha,High-Flash","Naphtha, high-flash",8030-30-6,17.9,0.7,1.8,,False
952,Naphthalene,Naphthalene,91-20-3,19.2,2,5.9,,False
953,Nicotine,Nicotine,1954-11-05,18.5,7.8,6.5,,False
954,Nitric Acid,Nitric acid,7697-37-2,13.5,18,18.6,,False
955,Nitrobenzene,Nitrobenzene,98-95-3,20,10.6,3.1,,False
956,Nitroethane,Nitroethane,79-24-3,16,15.5,4.5,,False
957,Nitroethylene,Nitroethylene,3638-64-0,16.3,16.6,5,,False
958,Nitroglycerin (Glyceryl Trinitrate),Nitroglycerin,55-63-0,16.9,13,10.9,,False
959,Nitromethane,Nitromethane,75-52-5,15.8,18.8,6.1,,False
960,Nitrosobenzene,Nitrosobenzene,586-96-9,20,12.7,4,,False
961,Nonane,Nonane,111-84-2,15.7,0,0,,False
962,Nonyl Phenol,Nonylphenol,104-40-5,16.5,4.1,9.2,,True
963,Nonyl Phenoxy Ethanol,Nonylphenoxy ethanol,27986-36-3,16.7,10.2,8.4,,True
964,Norephedrin,Norephedrine,299-42-3,18,10.7,24.1,,False
965,o-Bromoanisole,o-Bromoanisole,578-57-4,19.8,8.4,6.7,,False
966,o-Bromochlorobenzene,o-Bromochlorobenzene,694-80-4,20.3,7.7,4.6,,False
967,o-Bromostyrene,o-Bromostyrene,2039-88-5,19.5,5.2,5.3,,False
968,o-Bromotoluene,o-Bromotoluene,95-46-5,19.3,5,4.2,,False
969,o-Chlorofluorobenzene,o-Chlorofluorobenzene,348-51-6,19.4,8.7,2,,False
970,o-Chlorostyrene,o-Chlorostyrene,2039-87-4,18.7,4.7,3.9,,False
971,o-Chlorothiophenol,o-Chlorothiophenol,6320-03-02,20.2,7,10,,False
972,o-Chlorotoluene,o-Chlorotoluene,95-49-8,19,4.9,2.3,,False
973,o-Dibromobenzene,o-Dibromobenzene,583-53-9,20.7,6.5,5.3,,False
974,o-Dichlorobenzene,o-Dichlorobenzene,95-50-1,19.2,6.3,3.3,,False
975,o-Difluorobenzene,o-Difluorobenzene,0367-11-03,18,9,1,,False
976,o-Methoxyphenol (Guaiacol),o-Methoxyphenol (Guaiacol),1990-05-01,18,7,12,,True
977,o-n-Butyltoluene,o-n-Butyltoluene,1595-11-05,17.6,0.1,1,,False
978,Octadecane,Octadecane,593-45-3,16.4,0,0,,False
979,Octamethylcyclotetrasiloxane,Octamethylcyclotetrasiloxane,556-67-2,12.8,1.3,1,,False
980,Octane,Octane,111-65-9,15.5,0,0,,False
981,Octanoic Acid,Octanoic acid,0124-07-02,15.7,3.3,8.2,,True
982,Octyl Acetate,Octyl acetate,112-14-1,15.8,2.9,5.1,,True
983,Oleic Acid,Oleic acid,112-80-1,16,2.8,6.2,,True
984,Oleyl Alcohol,Oleyl alcohol,143-28-2,16.5,2.6,8,,True
985,OS-10 (Hexamethyldisiloxane),Hexamethyldisiloxane (OS-10),107-46-0,12.6,2,0,,False
986,OS-20 (Octamethyltrisiloxane),Octamethyltrisiloxane (OS-20),107-51-7,12.2,1.8,0,,False
987,OS-30 (Decamethyltetrasiloxane),Decamethyltetrasiloxane (OS-30),141-62-8,11.7,2.4,0,,False
988,Oxalic Acid,Oxalic acid,144-62-7,17,17,26,,True
989,Oxalylchloride,Oxalyl chloride,79-37-8,16.1,3.8,7.5,,False
990,Oxetane (Trimethylene Oxide),Oxetane,503-30-0,16.7,10,5.4,,True
991,Ozone,Ozone,10028-15-6,19.8,4.2,0,,True
992,p-Anisidine (Methoxy Aniline),p-Anisidine,104-94-9,19.9,6.5,11.3,,False
993,p-Bromobenzonitrile,p-Bromobenzonitrile,623-00-7,20.4,9.3,5.8,,False
994,p-Bromobenzoyl Chloride,p-Bromobenzoyl chloride,586-75-4,20.2,6.5,5.5,,False
995,p-Bromonitrobenzene,p-Bromonitrobenzene,586-78-7,20.9,9.9,5.9,,False
996,p-Bromotoluene,p-Bromotoluene,106-38-7,19.3,6.8,4.1,,False
997,p-Chloro Acetophenone,p-Chloroacetophenone,99-91-2,19.6,7.6,4,,False
998,p-Chlorobenzoyl Chloride,p-Chlorobenzoyl chloride,122-01-0,19.9,6.7,5.1,,False
999,p-Chloronitrobenzene,p-Chloronitrobenzene,100-00-5,20.2,8.9,3.9,,False
1000,p-Chlorostyrene,p-Chlorostyrene,1073-67-2,18.7,4.3,3.9,,False
1001,p-Chlorotoluene,p-Chlorotoluene,106-43-4,19.1,6.2,2.6,,False
1002,p-Coumaryl Alcohol,p-Coumaryl alcohol,3690-05-09,19.1,7,17.3,,True
1003,p-Dichlorobenzene,p-Dichlorobenzene,106-46-7,19.7,5.6,2.7,,False
1004,p-Diethyl Benzene,p-Diethylbenzene,0105-05-05,18,0,0.6,,False
1005,p-Divinyl Benzene,p-Divinylbenzene,0105-06-06,18.6,1,7,,False
1006,p-Fluoroanisole,p-Fluoroanisole,459-60-9,18.7,7.3,6.7,,False
1007,p-n-Butyltoluene,p-n-Butyltoluene,1595-05-07,17.4,0.1,1,,False
1008,p-Nitro Toluene,p-Nitrotoluene,99-99-0,19.5,11,3.6,,False
1009,Paracetamol,Paracetamol,103-90-2,17.8,10.5,13.9,,False
1010,Paraldehyde,Paraldehyde,123-63-7,16,5,6,,True
1011,Paraquat,Paraquat,4685-14-7,19.5,8.8,5.9,,False
1012,Pentachloro Ethane,Pentachloroethane,1976-01-07,18.2,3.2,2.4,,False
1013,Pentachlorocyclopropane,Pentachlorocyclopropane,6262-51-7,18.5,10.5,3.7,,False
1014,Pentachlorophenol,Pentachlorophenol,87-86-5,21.5,6.9,12.8,,False
1015,Pentafluorobenzophenone,Pentafluorobenzophenone,652-29-9,19.3,8.1,5.4,,False
1016,Pentanal (Valeraldehyde),Pentanal,110-62-3,15.7,9.4,5.8,,True
1017,Pentane,Pentane,109-66-0,14.5,0,0,,False
1018,Pentanoic Acid,Pentanoic acid,109-52-4,15,4.1,10.3,,True
1019,Perfluoro Dimethylcyclohexane,Perfluorodimethylcyclohexane,374-77-6,12.4,0,0,,False
1020,Perfluoro Ethylene (Tetrafluoro Ethylene,Tetrafluoroethylene,116-14-3,15.1,0,0,,False
1021,Perfluorobutane,Perfluorobutane,355-25-9,10.6,0,0,,False
1022,Perfluoroheptane,Perfluoroheptane,335-57-9,12,0,0,,False
1023,Perfluorohexane (PFC 5060),Perfluorohexane,355-42-0,12.1,0,0,,False
1024,Perfluoromethylcyclohexane,Perfluoromethylcyclohexane,0355-02-02,12.4,0,0,,False
1025,Perfluoropentane (PFC 5050),Perfluoropentane,678-26-2,11.3,0,0,,False
1026,Phenetole (Ethyl Phenyl Ether),Phenetole,103-73-1,18.4,4.5,4,,True
1027,Phenol,Phenol,108-95-2,18.5,5.9,14.9,,True
1028,Phenyl Acetate,Phenyl acetate,122-79-2,19.8,5.2,6.4,,True
1029,Phenyl Acetonitrile,Phenylacetonitrile,140-29-4,19.5,12.3,3.8,,False
1030,Phenyl Acetylene,Phenylacetylene,536-74-3,18.8,2.8,4,,False
1031,Phenylhydrazine,Phenylhydrazine,100-63-0,20.4,6.5,14,,False
1032,Phosgene,Phosgene,75-44-5,16.4,5.3,5.3,,False
1033,Phosphoric Acid,Phosphoric acid,7664-38-2,14.7,18.6,28.4,,False
1034,Phosphorous Oxychloride,Phosphorus oxychloride,10025-87-3,18.1,9.3,0,,False
1035,Phosphorus Trichloride,Phosphorus trichloride,7719-12-02,18.4,3.6,0,,False
1036,Phthalic Anhydride,Phthalic anhydride,85-44-9,20,14.4,4.1,,True
1037,"Picric Acid (2,4,6-Trinitrophenol)",Picric acid,88-89-1,19.2,7,6,,False
1038,Pine Oil,Pine oil,8006-88-0,15.6,3,9.8,,True
1039,Piperazine,Piperazine,110-85-0,17.3,4.8,6,,False
1040,Piperidine,Piperidine,110-89-4,17.3,4.5,8.2,,False
1041,Propane,Propane,74-98-6,13.1,0,0,,False
1042,Propargyl Acetate,Propargyl acetate,0627-09-08,16.3,5.2,8.3,,True
1043,Propargylaldehyde,Propargylaldehyde,624-67-9,16.2,11.9,8.7,,True
1044,Propionaldehyde,Propionaldehyde,123-38-6,15.3,11.1,6.9,,True
1045,"Propionaldehyde - 2,3-Epoxy","2,3-Epoxypropionaldehyde",765-34-4,17.5,13.4,9.8,,True
1046,Propionamide,Propionamide,79-05-0,16.7,14.6,11.5,,False
1047,Propionic Acid,Propionic acid,1979-09-04,14.7,5.3,12.4,,True
1048,Propionic Anhydride,Propionic anhydride,123-62-6,15.8,9,7.7,,True
1049,Propionitrile,Propionitrile,107-12-0,15.3,14.3,5.5,,False
1050,Propionylchloride,Propionyl chloride,1979-03-08,16.1,10.3,5.3,,False
1051,Propyl Amine,Propylamine,0107-10-08,16,4.9,8.6,,False
1052,Propyl Chloride,Propyl chloride,540-54-5,16,7.8,2,,False
1053,Propyl Formate,Propyl formate,110-74-7,15.5,7.1,8.6,,True
1054,Propyl Methacrylate,Propyl methacrylate,2210-28-8,15.5,6.6,7,,True
1055,Propylene,Propylene,0115-07-01,13.3,1.6,1.5,,False
1056,Propylene Carbonate,Propylene carbonate,108-32-7,20,18,4.1,,True
1057,Propylene Chlorohydrin,Propylene chlorohydrin,127-00-4,16.8,9.8,15.3,,False
1058,Propylene Glycol,Propylene glycol,57-55-6,16.8,10.4,21.3,,True
1059,Propylene Glycol Mono-t-Butyl Ether,Propylene glycol mono-t-butyl ether,57018-52-7,15.3,6.1,10.8,,True
1060,Propylene Glycol Monobutyl Ether,Propylene glycol monobutyl ether,5131-66-8,15.3,4.5,9.2,,True
1061,Propylene Glycol Monoethyl Ether,Propylene glycol monoethyl ether,1569-02-04,15.7,6.5,10.5,,True
1062,Propylene Glycol Monoethyl Ether Acetate,Propylene glycol monoethyl ether acetate,54839-24-6,15.6,6.3,7.7,,True
1063,Propylene Glycol Monoisobutyl Ether,Propylene glycol monoisobutyl ether,23436-19-3,15.1,4.7,9.8,,True
1064,Propylene Glycol Monoisopropyl Ether,Propylene glycol monoisopropyl ether,3944-36-3,15.5,6.1,11,,True
1065,Propylene Glycol Monomethyl Ether,Propylene glycol monomethyl ether,107-98-2,15.6,6.3,11.6,,True
1066,Propylene Glycol Monomethyl Ether Acetate,Propylene glycol monomethyl ether acetate,108-65-6,15.6,5.6,9.8,,True
1067,Propylene Glycol Monophenyl Ether,Propylene glycol monophenyl ether,770-35-4,17.4,5.3,11.5,,True
1068,Propylene Glycol Monopropyl Ether,Propylene glycol monopropyl ether,1569-01-03,15.8,7,9.2,,True
1069,Propylene Imine (2-Methyl Aziridine),Propyleneimine,75-55-8,17.8,8.4,6.5,,False
1070,Propylene Oxide,Propylene oxide,75-56-9,15.2,8.6,6.7,,True
1071,Propynonitrile,Propynonitrile,1070-71-9,15.5,17,6.3,,False
1072,Pulegone,Pulegone,89-82-7,17.5,8.9,5.5,,True
1073,Purine,Purine,120-73-0,20.5,11.7,14.2,,False
1074,Pyrazole,Pyrazole,288-13-1,20.2,10.4,12.4,,False
1075,Pyridazine,Pyridazine,289-80-5,20.2,17.4,11.7,,False
1076,Pyridine,Pyridine,110-86-1,19,8.8,5.9,,False
1077,Pyrimidine,Pyrimidine,289-95-2,20.5,9.4,11.3,,False
1078,"Pyrogallol (1,2,3-Trihydroxybenzene)",Pyrogallol,87-66-1,20.7,10.7,21.1,,True
1079,Pyrrole,Pyrrole,109-97-7,19.2,11,10,,False
1080,Pyrrolidine,Pyrrolidine,123-75-1,17.9,6.5,7.4,,False
1081,Pyruvonitrile,Pyruvonitrile,631-57-2,15.9,18.9,8,,False
1082,Quinine,Quinine,130-95-0,19,6.6,11,,False
1083,Quinoline,Quinoline,91-22-5,20.5,5.6,5.7,,False
1084,Saccharin,Saccharin,1981-07-02,21.1,12.5,9.8,,False
1085,Salicylaldehyde,Salicylaldehyde,1990-02-08,19,10.5,12,,True
1086,Salicylic Acid,Salicylic acid,69-72-7,19,9,13.7,,True
1087,Sebacic Acid,Sebacic acid,111-20-6,17.1,7.1,11.7,,True
1088,sec-Butyl Acetate,sec-Butyl acetate,105-46-4,15,3.7,7.6,,True
1089,Serotonin,Serotonin,50-67-9,18,8.2,14.4,,False
1090,Sinapyl Alcohol,Sinapyl alcohol,537-33-7,19.2,7.3,16.1,,True
1091,Skatole,Skatole,83-34-1,20,7.1,6.2,,False
1092,Spermidin,Spermidine,124-20-9,16.7,11.2,12,,False
1093,Stearic Acid,Stearic acid,1957-11-04,16.3,3.3,5.5,,True
1094,Styrene,Styrene,100-42-5,18.6,1,4.1,,False
1095,Styrene Oxide (Phenyl Oxirane),Styrene oxide,1996-09-03,19.4,5.8,6.6,,True
1096,Succinaldehyde (Butanedial),Succinaldehyde,638-37-9,16.8,9.8,10.5,,True
1097,Succinic Anhydride,Succinic anhydride,108-30-5,18.6,17.5,16,,True
1098,Succinonitrile,Succinonitrile,110-61-2,18.2,17,7.9,,False
1099,Sulfanilamide,Sulfanilamide,63-74-1,20,19.5,10.7,,False
1100,Sulfolane (Tetramethylene Sulfone),Sulfolane,126-33-0,17.8,17.4,8.7,,False
1101,Sulfur Dicyanide,Sulfur dicyanide,627-52-1,18.1,13.5,0,,False
1102,Sulfur Dioxide,Sulfur dioxide,7446-09-05,15.8,8.4,10,,False
1103,Sulfuryl Chloride,Sulfuryl chloride,7791-25-5,17.6,7.2,0,,False
1104,t-Butyl Acetate,t-Butyl acetate,540-88-5,15,3.7,6,,True
1105,t-Butyl Alcohol,t-Butyl alcohol,75-65-0,15.2,5.1,14.7,,True
1106,Terephthalic Acid,Terephthalic acid,100-21-0,20,7.4,12.8,,True
1107,Tetrabromobisphenol A,Tetrabromobisphenol A,79-94-7,20.2,9.1,13.8,,False
1108,Tetrachloroethylene,Tetrachloroethylene,127-18-4,18.3,5.7,0,,False
1109,Tetraethylorthosilicate,Tetraethyl orthosilicate,1978-10-04,13.9,4.3,0.6,,True
1110,Tetrahydrofuran (THF),Tetrahydrofuran (THF),109-99-9,16.8,5.7,8,,True
1111,Tetrahydrofurfuryl Alcohol,Tetrahydrofurfuryl alcohol,97-99-4,17.8,8.2,12.9,,True
1112,Tetrahydronaphthalene,Tetrahydronaphthalene,119-64-2,19.6,2,2.9,,False
1113,Tetrahydropyran,Tetrahydropyran,142-68-7,16.4,6.3,6,,True
1114,Tetrahydrothiapyran,Tetrahydrothiapyran,1613-51-0,18.5,6.3,8.9,,False
1115,Tetramethylene Sulfide,Tetramethylene sulfide,110-01-0,18.6,6.7,6,,False
1116,Tetramethylene Sulfoxide,Tetramethylene sulfoxide,1600-44-8,18.2,11,9.1,,False
1117,Tetramethylurea,Tetramethylurea,632-22-4,16.7,8.2,11,,False
1118,Tetranitromethane,Tetranitromethane,509-14-8,15.5,8.5,7,,False
1119,Thiazole,Thiazole,288-47-1,20.5,18.8,10.8,,False
1120,Thioacetamide,Thioacetamide,62-55-5,17.5,20.6,20.2,,False
1121,Thioacetic Acid,Thioacetic acid,0507-09-05,17,6.7,8.9,,False
1122,Thiocyanic Acid,Thiocyanic acid,463-56-9,16.8,8.9,10.9,,False
1123,Thiodiethylenglycol,Thiodiethylene glycol,111-48-8,17.3,8.8,19.8,,True
1124,Thioglycolic Acid (Mercapto Acetic Acid),Thioglycolic acid,1968-11-01,16,13.5,20,,False
1125,Thionyl Chloride,Thionyl chloride,7719-09-07,16.9,6.4,6.1,,False
1126,Thiophene,Thiophene,0110-02-01,18.9,2.4,7.8,,False
1127,Thiophenol,Thiophenol,108-98-5,20,4.5,10.3,,False
1128,Thiourea,Thiourea,62-56-6,20,19.4,14.8,,False
1129,Thiourea From Urea Min Sphere,Thiourea (from urea min sphere),62-56-6,18,15,12,,False
1130,Thymine,Thymine,65-71-4,19,20.5,13,,False
1131,Thymol,Thymol,89-83-8,19,4.5,10.8,,True
1132,Tigaldehyde,Tigaldehyde,497-03-0,16.2,12.9,6.8,,True
1133,Toluene,Toluene,108-88-3,18,1.4,2,,False
1134,Tolylene Diisocyanate,Tolylene diisocyanate,86-91-9,19.3,7.9,6.1,,False
1135,Trans-Cinnamaldehyde,trans-Cinnamaldehyde,14371-10-09,19.4,12.4,6.2,,True
1136,Trans-Crotononitrile,trans-Crotononitrile,627-26-9,16.4,18.8,5.5,,False
1137,Trans-Decahydronaphthalene,trans-Decahydronaphthalene,0493-02-07,18,0,0,,False
1138,Tri-n-Butyl Acetyl Citrate,Tri-n-butyl acetyl citrate,77-90-7,16.7,2.5,7.4,,True
1139,Tri-n-Butyl Borate,Tri-n-butyl borate,688-74-4,16.7,1.8,4.6,,True
1140,Tri-n-Butyl Citrate,Tri-n-butyl citrate,77-94-1,16.6,3.8,10.1,,True
1141,Tri-n-Butyl Phosphate,Tri-n-butyl phosphate,126-73-8,16.3,6.3,4.3,,True
1142,Trichloroacetic Acid,Trichloroacetic acid,1976-03-09,18.3,7,13,,False
1143,Trichloroacetonitrile,Trichloroacetonitrile,0545-06-02,16.4,7.4,6.1,,False
1144,Trichlorobiphenyl,Trichlorobiphenyl,55702-46-0,19.2,5.3,4.1,,False
1145,Trichloroethylene,Trichloroethylene,1979-01-06,18,3.1,5.3,,False
1146,Trichlorofluoromethane (Freon 11),Trichlorofluoromethane (Freon 11),75-69-4,15.3,2,0,,False
1147,Trichloromethylsilane,Trichloromethylsilane,75-79-6,16.5,6.6,3.5,,False
1148,Trichlorosilane,Trichlorosilane,10025-78-2,14.2,3.6,3.8,,False
1149,Triclosan,Triclosan,3380-34-5,20,7.7,10,,False
1150,Tricresyl Phosphate,Tricresyl phosphate,1330-78-5,19,12.3,4.5,,True
1151,Tricyclene,Tricyclene,508-32-7,16.9,0,0,,True
1152,Tridecyl Alcohol,Tridecyl alcohol,112-70-9,16.2,3.1,9,,True
1153,Triethanolamine,Triethanolamine,102-71-6,17.3,7.6,21,,True
1154,Triethyl Citrate,Triethyl citrate,77-93-0,16.5,4.9,12,,True
1155,Triethylamine,Triethylamine,121-44-8,15.5,0.4,1,,False
1156,Triethylene Glycol,Triethylene glycol,112-27-6,16,12.5,18.6,,True
1157,Triethylene Glycol Monomethyl Ether,Triethylene glycol monomethyl ether,112-35-6,16.2,7.6,12.5,,True
1158,Triethylene Glycol Monooleyl Ether,Triethylene glycol monooleyl ether,5274-66-8,16,3.1,8.4,,True
1159,Triethylphosphate,Triethyl phosphate,78-40-0,16.7,11.4,9.2,,True
1160,Trifluoroacetic Acid,Trifluoroacetic acid,1976-05-01,15.6,9.7,11.4,,False
1161,Trifluoromethane (Freon 23),Trifluoromethane (Freon 23),75-46-7,14.4,8.7,6.3,,False
1162,Triisononyl Trimellilate,Triisononyl trimellitate,53894-23-8,16.6,5.7,2.2,,True
1163,Triisooctyl Trimellitate,Triisooctyl trimellitate,27251-75-8,16.6,6,2.5,,True
1164,Trimethyl Amine,Trimethylamine,75-50-3,14.6,3.4,1.8,,False
1165,Trimethylbenzene,Trimethylbenzene,95-63-6,18,1,1,,False
1166,Trimethylene Sulfide,Trimethylene sulfide,287-27-4,18.8,7.8,9.4,,False
1167,Trimethylphosphate,Trimethyl phosphate,512-56-1,15.7,10.5,10.2,,False
1168,Trinitromethane,Trinitromethane,517-25-9,15.5,10.3,7.3,,False
1169,Trinitrotoluene (TNT) (DM),Trinitrotoluene (TNT),118-96-7,19.5,3.5,4.4,,False
1170,Trinitrotoluene (TNT) (G.C.),Trinitrotoluene (TNT) (G.C.),118-96-7,19.5,10,4.5,,False
1171,Trioctyl Phosphate,Trioctyl phosphate,1806-54-8,16.2,5.9,4.2,,True
1172,Triphenyl Phosphate,Triphenyl phosphate,115-86-6,20.1,6.4,6.8,,True
1173,Tripropylene Glycol Monomethyl Ether,Tripropylene glycol monomethyl ether,30373-82-1,15.3,5.5,10.4,,True
1174,Undecane,Undecane,1120-21-4,16,0,0,,False
1175,Urea For Ro Equal 19.4,Urea (for Ro=19.4),57-13-6,20.9,18.7,26.4,,False
1176,Urea Min Sphere,Urea (min sphere),57-13-6,17.6,17.3,16,,False
1177,Valeronitrile,Valeronitrile,110-59-8,15.3,11,4.8,,False
1178,Vanillin (4-Hydroxy-3-Methoxy Benzaldehy,Vanillin,121-33-5,19.4,9.8,11.2,,True
1179,Vinyl 2-Chloro Ethyl Ether,Vinyl 2-chloroethyl ether,110-75-8,16.3,6.7,5.8,,False
1180,Vinyl 2-Ethylhexyl Ether,Vinyl 2-ethylhexyl ether,103-44-6,15.6,3.4,4.2,,True
1181,Vinyl 2-Methoxy Ethyl Ether,Vinyl 2-methoxyethyl ether,1663-35-0,15.9,6.7,6.8,,True
1182,Vinyl Acetate,Vinyl acetate,0108-05-04,16,7.2,5.9,,True
1183,Vinyl Acetylene,Vinylacetylene,689-97-4,16,1.7,8,,False
1184,Vinyl Allyl Ether,Vinyl allyl ether,3917-15-5,14.9,6.5,5.3,,True
1185,Vinyl Amine,Vinylamine,593-67-9,15.7,7.2,11.8,,False
1186,Vinyl Butyl Carbitol,Vinyl butyl carbitol,,16,5,6,,True
1187,Vinyl Butyl Ether,Vinyl butyl ether,111-34-2,15.2,4.1,5.1,,True
1188,Vinyl Butyl Sulfide,Vinyl butyl sulfide,4789-70-2,16,5,5.4,,False
1189,Vinyl Butyrate,Vinyl butyrate,123-20-6,15.6,3.9,6.9,,True
1190,Vinyl Carbitol,Vinyl carbitol,929-37-3,16.3,7.5,13.8,,True
1191,Vinyl Chloride,Vinyl chloride,1975-01-04,16,6.5,2.4,,False
1192,Vinyl Crotonate,Vinyl crotonate,14861-06-04,15.9,5,9,,True
1193,Vinyl Ether,Vinyl ether,109-93-3,14.8,4.2,5.8,,True
1194,Vinyl Ethyl Carbitol,Vinyl ethyl carbitol,10143-53-0,15.9,6,6.6,,True
1195,Vinyl Ethyl Sulfide,Vinyl ethyl sulfide,627-50-9,16.4,5.8,6.3,,False
1196,Vinyl Formate,Vinyl formate,692-45-5,15.3,6.5,9.7,,True
1197,Vinyl Iodide (Iodoethene),Vinyl iodide,593-66-8,18,5.5,7.3,,False
1198,Vinyl Isobutyl Ether,Vinyl isobutyl ether,109-53-5,15.1,4.1,5.1,,True
1199,Vinyl Isopropyl Ether,Vinyl isopropyl ether,926-65-8,14.7,3.5,5.2,,True
1200,Vinyl Propionate,Vinyl propionate,105-38-4,15.6,8,4.7,,True
1201,Vinyl Propyl Ether,Vinyl propyl ether,764-47-6,14.9,3.5,5.2,,True
1202,Vinyl Pyrrolidone,Vinylpyrrolidone,88-12-0,16.4,9.3,5.9,,False
1203,Vinyl S-Butyl Mercapto Ethyl Ether,Vinyl s-butyl mercaptoethyl ether,,16.5,5,5.8,,False
1204,Vinyl S-Ethyl Mercapto Ethyl Ether,Vinyl s-ethyl mercaptoethyl ether,,16.4,7,6,,False
1205,Vinyl Silane,Vinylsilane,7291-09-0,15.5,2.6,4,,False
1206,Vinyl Trifluoro Acetate,Vinyl trifluoroacetate,433-28-3,13.9,4.3,7.6,,False
1207,Vinyl Trimethyl Silane,Vinyltrimethylsilane,0754-05-02,14.5,1,2.5,,False
1208,Vinyl-2-Ethyl Hexanoate,Vinyl-2-ethylhexanoate,1994-04-02,15.6,2.7,5.8,,True
1209,Vinylenecarbonate,Vinylene carbonate,872-36-6,17.3,18.1,9.6,,True
1210,Water,Water,7732-18-5,15.5,16,42.3,,True
1211,Water 1% Soluble In - Ro=18.1,"Water (1% soluble, Ro=18.1)",7732-18-5,15.1,20.4,16.5,,True
1212,Water Complete Misc. (R=13.0),"Water (complete misc., R=13.0)",7732-18-5,18.1,17.1,16.9,,True
1213,Xylene,Xylene,106-42-3,17.8,1,3.1,,False
1214,ß-Propiolactone,β-Propiolactone,57-57-8,17,18.2,9,,True
1215,α-Chloro Acetophenone,α-Chloroacetophenone,532-27-4,20,9.6,5.7,,False
1216,α-Chloro Methyl Acrylate,α-Chloromethyl acrylate,80-63-7,15.9,7.3,8.5,,True
1217,γ-Butyrolactone (GBL),γ-Butyrolactone (GBL),96-48-0,18,16.6,7.4,,True
1218,γ-Thiobutyrolactone,γ-Thiobutyrolactone,1003-10-07,19,6.9,6.2,,False
